Repository: lksz1412/Project_Anode_Fit

# Project_Anode_Fit

리튬이온전지 흑연 음극의 ICA(dQ/dV) · DVA(dV/dQ) 동역학 기반 해석 및 피팅 프레임워크.

## 구조

- `docs/` — LaTeX 작업 문건
  - `graphite_ica_dynamic_ver5.tex` — 마스터 문건. 내부에 `ver.1 기본식` ~ `ver.5 히스테리시스` 5개 블록 (사실상 Chapter 1~5)
  - `graphite_ica_charge_balance_ver1_rechecked2.tex` — Chapter 1 (기본식) 재작성판. 전하 보존식 기반의 내부 전위 결정 흐름 도입
- `_local_only/` — 공개 추적 제외 (저자 본인 논문 PDF · 손글씨 노트 사진 등)

## 현재 작업 방향

1. ver5 마스터의 Chapter 1 골격을 유지한 채, ver1_rechecked2 의 전하 보존식 흐름으로 디벨롭
2. ver1_rechecked2 에 남은 self-consistent 되먹임 변수 문제는 본 저자의 JCP 147 (14) 144111 (2017) 의 ref 6, 7 적분식 해법을 응용해 해결
3. Chapter 2~5 인계 (`ver.N 으로 전달되는 기준식`) 정합성 유지

# v1.0.26B — gallery 판 (로지스틱 흑연 7 + 실리콘 7)

> 경험적 MSMR gallery 구성. 흑연 7 · 실리콘 7 = **14 전이**를 대칭 로지스틱으로 기술한다.
>
> 작성 2026-07-27 · 기준 코드 = v1.0.25.1 (`main`)

---

## 한 줄 요약

흑연 로지스틱 **7 전이**가 R²=0.97389, BIC=1765.1 로 regsol 4 전이(BIC 2609.6)를 크게 앞섭니다(ΔBIC +844.5). 다만 늘어난 전이의 정체는 새 봉우리가 아니라 **같은 전압에 폭만 다른 쌍**입니다.

### 판정

- ✅ **적합도는 이쪽이 이긴다.** 파라미터 수를 보정한 BIC 기준으로도 gallery-7 이 우세하다.
- ⚠️ **늘어난 전이는 물리 상이 아니다.** N 을 4→7 로 올릴 때 검출 피크는 3 개 그대로인데 근축퇴쌍(같은 U ±5 mV·폭비 >2)이 1→6 개로 늘어난다. 즉 gallery 는 한 봉우리를 "넓은 것 + 좁은 것"으로 쪼개고 있다. **XRD 상 수(흑연 4 staging)는 불변이다.**
- ⚠️ **N=8 은 과적합이다.** BIC 가 N=7 에서 최소이고 N=8 에서 도로 올라간다(포화).
- 📌 **더 나은 선택지가 있다.** 같은 스윕에서 `skew-logistic`-7 이 BIC 991.5 로 본 판(logistic-7)보다 크게 우수하다 — 비대칭 α 가 전이 수보다 큰 단일 효과다.

---

## 데이터와 방법 (두 버전 공통 — 그래서 비교가 성립한다)

| 항목 | 내용 |
|---|---|
| 데이터 | SINTEF / EU IntelLiGent, Zenodo record **20086298**, 라이선스 **CC-BY-4.0** |
| 셀 | 반쪽셀 vs Li, pseudo-OCV **C/50**, 상온 · `gr.csv`(흑연) `si.csv`(실리콘) `sigr.csv`(블렌드) |
| dQ/dV | 사용자 BDD `99_Backend` 방식 이식 — **dMSMCD 다중창 중앙값 미분 + 웨이블릿 denoise + savgol 앙상블**, 이후 등장성회귀로 V(Q) 단조화 → 균일 V 격자 재빈닝 |
| 피팅 | `scipy.least_squares` (trf, bounded) · **3-시드전략 × 4-재시작** 동일 적용 |
| 지표 | R² · **BIC**(파라미터 수 보정) · 피크역/벨리역 RMSE · 면적 보존 |

> **★BIC 로 읽으십시오.** 두 버전은 파라미터 수가 다릅니다(흑연 기준 A 16p vs B 21p).
> R² 는 파라미터가 많은 쪽에 자동으로 유리하므로 단독 비교하면 안 됩니다.

### dQ/dV 계산에서 잡은 함정 (이 버전들에 반영됨)

1. **전압 양자화** — 원자료 V 가 1 µV 눈금이고 인접 ΔV 중앙값이 8 µV, 550 쌍은 ΔV=0 입니다.
   단일창 미분(`np.gradient`)으로 dV/dQ 를 구하면 0 나눗셈으로 dQ/dV 가 **10¹²** 까지 발산합니다.
   다중창 중앙값(dMSMCD)이 이를 흡수합니다.
2. **regsol 조성격자 ripple** — regsol 은 조성격자에 대한 합이라, broadening 폭 w 가 이웃
   격자점의 전압 간격보다 좁으면 곡선이 빗살(comb)로 깨집니다. 본 버전은 격자합 대신
   **혼화갭 닫힌형 + 고용체 밀도⊛합성곱(FFT)** 으로 계산해 격자 의존을 제거했습니다
   (v1.0.24 원본 `_REGSOL_XG=1200` 대비 꼬리 위글 **140배 감소**, 속도 55배).


---

## 결과

| 소재 | 커널 | 전이 N | 파라미터 | R² | BIC | 피크역 RMSE | 벨리역 RMSE | 면적 결손 |
|---|---|---:|---:|---:|---:|---:|---:|---:|
| 흑연 | `logistic` | 7 | 21p | 0.97389 | 1765.1 | 11.304 | 1.375 | +0.06% |
| 실리콘 | `logistic` | 7 | 21p | 0.99975 | -3453.0 | 0.074 | 0.076 | +0.00% |
| 흑연+Si 블렌드 | `logistic` | 14 | 42p | 0.99953 | -4480.8 | 0.443 | 0.18 | +0.00% |

> **면적 결손** = 1 − ∫모델 / ∫실측 (창 안). 전하 보존 지표이며 0 에 가까워야 한다.

### 흑연

### 실리콘

### 흑연+Si 블렌드
---

## 전이 파라미터 (코드에 바로 넣을 수 있는 형태)

### 흑연 — `logistic` 7 전이

| # | U [mV] | w [mV] | w/(RT/F) | Q [mAh] |
|---:|---:|---:|---:|---:|
| 1 | 103.50 | 0.100 | 0.004 | 0.0727 |
| 2 | 104.26 | 0.360 | 0.014 | 0.1456 |
| 3 | 107.00 | 1.400 | 0.054 | 0.2258 |
| 4 | 140.19 | 23.184 | 0.902 | 0.7626 |
| 5 | 141.26 | 0.593 | 0.023 | 0.2014 |
| 6 | 143.50 | 2.021 | 0.079 | 0.2074 |
| 7 | 227.41 | 1.513 | 0.059 | 0.1070 |

→ 원본 JSON: [`params/params_graphite.json`](params/params_graphite.json)

### 실리콘 — `logistic` 7 전이

| # | U [mV] | w [mV] | w/(RT/F) | Q [mAh] |
|---:|---:|---:|---:|---:|
| 1 | 150.50 | 15.915 | 0.619 | 0.0331 |
| 2 | 259.57 | 20.281 | 0.789 | 0.0647 |
| 3 | 310.18 | 49.639 | 1.932 | 1.0580 |
| 4 | 413.58 | 10.324 | 0.402 | 0.0167 |
| 5 | 432.55 | 2.408 | 0.094 | 0.0195 |
| 6 | 433.66 | 61.527 | 2.395 | 0.4525 |
| 7 | 473.42 | 22.334 | 0.869 | 0.1467 |

→ 원본 JSON: [`params/params_silicon.json`](params/params_silicon.json)

### 흑연+Si 블렌드 — `logistic` 14 전이

| # | U [mV] | w [mV] | w/(RT/F) | Q [mAh] |
|---:|---:|---:|---:|---:|
| 1 | 95.42 | 1.495 | 0.058 | 0.0329 |
| 2 | 100.61 | 3.864 | 0.150 | 0.1799 |
| 3 | 120.48 | 26.984 | 1.050 | 0.2384 |
| 4 | 137.51 | 4.462 | 0.174 | 0.1852 |
| 5 | 173.53 | 5.450 | 0.212 | 0.0267 |

File: Claude/docs/v1.0.26B-gallery/params/params_graphite.json
{
  "material": "graphite",
  "kernel": "logistic",
  "N": 7,
  "metrics": {
    "R2": 0.97389,
    "BIC": 1765.1,
    "peakRMSE": 11.304,
    "valleyRMSE": 1.375,
    "npar": 21,
    "area_model": 1.7438,
    "area_data": 1.7448
  },
  "transitions": [
    {
      "U": 0.103498,
      "w": 0.0001,
      "Q": 0.072657
    },
    {
      "U": 0.104262,
      "w": 0.00036,
      "Q": 0.145598
    },
    {
      "U": 0.106996,
      "w": 0.0014,
      "Q": 0.225822
    },
    {
      "U": 0.140194,
      "w": 0.023184,
      "Q": 0.762621
    },
    {
      "U": 0.14126,
      "w": 0.000593,
      "Q": 0.201448
    },
    {
      "U": 0.143495,
      "w": 0.002021,
      "Q": 0.207366
    },
    {
      "U": 0.227411,
      "w": 0.001513,
      "Q": 0.106966
    }
  ]
}

File: Claude/docs/v1.0.26B-gallery/params/params_silicon.json
{
  "material": "silicon",
  "kernel": "logistic",
  "N": 7,
  "metrics": {
    "R2": 0.99975,
    "BIC": -3453.0,
    "peakRMSE": 0.074,
    "valleyRMSE": 0.076,
    "npar": 21,
    "area_model": 1.7375,
    "area_data": 1.7375
  },
  "transitions": [
    {
      "U": 0.1505,
      "w": 0.015915,
      "Q": 0.033123
    },
    {
      "U": 0.259566,
      "w": 0.020281,
      "Q": 0.064723
    },
    {
      "U": 0.310184,
      "w": 0.049639,
      "Q": 1.057993
    },
    {
      "U": 0.413578,
      "w": 0.010324,
      "Q": 0.016713
    },
    {
      "U": 0.432547,
      "w": 0.002408,
      "Q": 0.019495
    },
    {
      "U": 0.433662,
      "w": 0.061527,
      "Q": 0.452533
    },
    {
      "U": 0.473421,
      "w": 0.022334,
      "Q": 0.146664
    }
  ]
}
