Repository: lksz1412/Project_Anode_Fit

# Project_Anode_Fit

리튬이온전지 흑연 음극의 ICA(dQ/dV) · DVA(dV/dQ) 동역학 기반 해석 및 피팅 프레임워크.

## 구조

- `docs/` — LaTeX 작업 문건
  - `graphite_ica_dynamic_ver5.tex` — 마스터 문건. 내부에 `ver.1 기본식` ~ `ver.5 히스테리시스` 5개 블록 (사실상 Chapter 1~5)
  - `graphite_ica_charge_balance_ver1_rechecked2.tex` — Chapter 1 (기본식) 재작성판. 전하 보존식 기반의 내부 전위 결정 흐름 도입
- `_local_only/` — 공개 추적 제외 (저자 본인 논문 PDF · 손글씨 노트 사진 등)

## 현재 작업 방향

1. ver5 마스터의 Chapter 1 골격을 유지한 채, ver1_rechecked2 의 전하 보존식 흐름으로 디벨롭
2. ver1_rechecked2 에 남은 self-consistent 되먹임 변수 문제는 본 저자의 JCP 147 (14) 144111 (2017) 의 ref 6, 7 적분식 해법을 응용해 해결
3. Chapter 2~5 인계 (`ver.N 으로 전달되는 기준식`) 정합성 유지

File: Claude/results/comp_v24/ablation_combo_result.json
{
 "cell": "sigr_aq1_pocv.parquet",
 "baseline": 0.9871148893970371,
 "R2": {
  "\ubb38\uac74\uae30\ubcf8": 0.9871148893970371,
  "@1": 0.9868285538020345,
  "@3": 0.9938183884477617,
  "@5": 0.9898648873565362,
  "@1+@3": 0.9936370712885659,
  "@1+@5": 0.9889181817406094,
  "@3+@5": 0.9964835808234928,
  "@1+@3+@5": 0.9957484384177637
 },
 "individual_dR2_pct": {
  "@1": -0.028633559500257366,
  "@3": 0.6703499050724648,
  "@5": 0.2749997959499151
 },
 "interaction_pct": {
  "@1+@3": 0.010501843580679182,
  "@1+@5": -0.0660370020924228,
  "@3+@5": -0.008480558376811054,
  "@1+@3+@5": -0.05336123944945648
 }
}

File: Claude/results/comp_v24/ablation_result.json
{
 "cell": "sigr_aq1_pocv.parquet",
 "baseline_r2": 0.9871148894020678,
 "cases": {
  "@1 \uc815\uce59\uc6a9\uc561 \u03a9>2RT (\ud751\uc5f0 near-delta)": 0.9869112063903002,
  "@2 \ube44\ub300\uce6d \ud3ed (Zhu2023)": 0.9878724437664906,
  "@3 Si \uace0\uc6a9\uccb4 Frumkin (\u03a9<2RT)": 0.9938327791702817,
  "@4 \uc2e4\uce21 U_j \uace0\uc815 (\ubb3c\ub9ac\uc2dc\ub4dc)": 0.9871148894037229,
  "@5 stage-2L \uc804\uc774\ucd94\uac00 (\ud751\uc5f0 4\u21925)": 0.9827248765437603
 },
 "delta_r2_pct": {
  "@1 \uc815\uce59\uc6a9\uc561 \u03a9>2RT (\ud751\uc5f0 near-delta)": -0.020368301176765247,
  "@2 \ube44\ub300\uce6d \ud3ed (Zhu2023)": 0.07575543644228189,
  "@3 Si \uace0\uc6a9\uccb4 Frumkin (\u03a9<2RT)": 0.6717889768213858,
  "@4 \uc2e4\uce21 U_j \uace0\uc815 (\ubb3c\ub9ac\uc2dc\ub4dc)": 1.6551204851111834e-10,
  "@5 stage-2L \uc804\uc774\ucd94\uac00 (\ud751\uc5f0 4\u21925)": -0.4390012858307535
 }
}

File: Claude/results/comp_v24/blend_fit_result.json
{
  "SiGr_AQ1_lowSi": {
    "name": "SiGr_AQ1_lowSi",
    "R2": 0.9788,
    "area_mAh": 3.371,
    "U_gr": [
      0.2241,
      0.14,
      0.1005,
      0.1338
    ],
    "w_gr_mV": [
      1.44,
      1.09,
      0.98,
      23.66
    ],
    "U_si": [
      0.4453,
      0.4325
    ],
    "w_si_mV": [
      144.5,
      10.0
    ],
    "Q_gr_sum": 1.9827,
    "Q_si_sum": 1.8075,
    "f_Si_fit": 0.477,
    "Cbg": 0.0,
    "f_Si_expected(theo510)": 0.3
  },
  "SiGr_AQ2_highSi": {
    "name": "SiGr_AQ2_highSi",
    "R2": 0.9425,
    "area_mAh": 2.329,
    "U_gr": [
      0.2256,
      0.1414,
      0.103,
      0.1349
    ],
    "w_gr_mV": [
      1.74,
      3.28,
      2.59,
      23.09
    ],
    "U_si": [
      0.2891,
      0.4593
    ],
    "w_si_mV": [
      43.6,
      66.6
    ],
    "Q_gr_sum": 0.5556,
    "Q_si_sum": 1.9286,
    "f_Si_fit": 0.776,
    "Cbg": 0.0,
    "f_Si_expected(theo1150)": 0.75
  }
}

File: Claude/results/comp_v24/cathode_fit_result.json
{
  "NMC111": {
    "name": "NMC111",
    "R2": 0.9933,
    "U_fit": [
      3.7482,
      3.8154,
      3.9318,
      4.1843
    ],
    "w_mV": [
      18.5,
      31.1,
      57.3,
      105.7
    ]
  },
  "NMC532": {
    "name": "NMC532",
    "R2": 0.995,
    "U_fit": [
      3.7209,
      3.7739,
      3.8779,
      4.1527
    ],
    "w_mV": [
      12.2,
      24.0,
      50.4,
      114.9
    ]
  }
}

File: Claude/results/comp_v24/consistency2_result.json
{
 "L0_r2": [
  0.938044043349883,
  0.9355952904483021
 ],
 "L0_w_mV": [
  [
   37.0050573469412,
   2.084935961864686,
   1.3260763748883126,
   3.1934669008956864
  ],
  [
   39.32229421309704,
   1.891419953547503,
   1.3690272316609093,
   2.9668835087154655
  ]
 ],
 "L2_r2": [
  0.9172891214685325,
  0.9237947244587099
 ],
 "L2_U": [
  0.18100000000000444,
  0.1424334766415834,
  0.1051329507933626,
  0.11139003505932248
 ],
 "L2_w_mV": [
  38.198037177707654,
  2.0269951641863893,
  1.3752259601124623,
  2.997899473980312
 ],
 "boot_U_sd_mV": [
  3.200633166213625,
  0.07310803349114463,
  0.06885027266831113,
  0.9339288688244747
 ],
 "boot_w_cv_pct": [
  19.05105522199547,
  2.854984509619925,
  5.104480342463189,
  15.272355773342078
 ],
 "matU": {
  "SINTEF-1": [
   0.10623100000000002,
   0.14273100000000005,
   0.22723100000000013
  ],
  "SINTEF-2": [
   0.10495900000000001,
   0.14195900000000006,
   0.22745900000000013
  ],
  "Enertech": [
   0.10095238095238096,
   0.13857142857142857
  ],
  "Chen-LGM50": [
   0.08904761904761904,
   0.0919047619047619,
   0.09333333333333332,
   0.09523809523809523,
   0.0980952380952381,
   0.10047619047619047,
   0.13142857142857142,
   0.13238095238095238,
   0.13380952380952382,
   0.13523809523809524,
   0.13666666666666666,
   0.14047619047619048,
   0.21428571428571427,
   0.21714285714285714
  ],
  "PyBEP": [
   0.07285714285714286,
   0.11,
   0.19666666666666666
  ]
 },
 "peak_spread": {
  "0.105V": [
   0.1045237142857143,
   3.5279136654457717
  ],
  "0.120V": [
   0.118238,
   13.969996607598956
  ],
  "0.143V": [
   0.14093440476190477,
   1.5867550740319274
  ]
 }
}

File: Claude/results/comp_v24/consistency_result.json
{
 "free_w_mV": [
  [
   0.9520441209194564,
   2.189348323890469,
   1.596244353093196,
   0.8031045318204808
  ],
  [
   16.062865167091513,
   1.5375262114679498,
   1.6614044940511863,
   0.888972070826644
  ]
 ],
 "global_U": [
  0.14538205801864224,
  0.14234701704333766,
  0.10557235437497577,
  0.22757471983938193
 ],
 "global_w_mV": [
  17.519326645554713,
  1.6407215094208443,
  1.677882526466241,
  2.1382204690905735
 ],
 "global_R2": [
  0.9397529422728127,
  0.9407819841695415
 ]
}

File: Claude/results/comp_v24/fit_registry.json
[
 {
  "label": "Gr_c1",
  "chem": "graphite",
  "role": "anode",
  "cond": "pOCV/25C",
  "theo": 372,
  "source": "Zenodo 20086298 (SINTEF, CC-BY-4.0, pOCV C/50, 25C)",
  "R2": 0.9577,
  "area": 1.565,
  "U_gr": [
   0.1061,
   0.1429,
   0.1455,
   0.2274
  ],
  "w_gr_mV": [
   1.56,
   1.68,
   17.74,
   2.13
  ],
  "Q_gr": [
   0.3685,
   0.3274,
   0.6536,
   0.1112
  ],
  "U_si": [],
  "w_si_mV": [],
  "Q_si": [],
  "f_Si_fit": 0.0,
  "f_Si_exp": null
 },
 {
  "label": "Gr_c2",
  "chem": "graphite",
  "role": "anode",
  "cond": "pOCV/25C",
  "theo": 372,
  "source": "Zenodo 20086298 (SINTEF, CC-BY-4.0, pOCV C/50, 25C)",
  "R2": 0.9521,
  "area": 1.718,
  "U_gr": [
   0.1051,
   0.1419,
   0.1445,
   0.2277
  ],
  "w_gr_mV": [
   1.67,
   1.54,
   17.56,
   2.13
  ],
  "Q_gr": [
   0.4474,
   0.3424,
   0.6918,
   0.119
  ],
  "U_si": [],
  "w_si_mV": [],
  "Q_si": [],
  "f_Si_fit": 0.0,
  "f_Si_exp": null
 },
 {
  "label": "Si_c1",
  "chem": "Si",
  "role": "anode",
  "cond": "pOCV/25C",
  "theo": 3579,
  "source": "Zenodo 20086298 (SINTEF, CC-BY-4.0, pOCV C/50, 25C)",
  "R2": 0.9977,
  "area": 1.712,
  "U_gr": [],
  "w_gr_mV": [],
  "Q_gr": [],
  "U_si": [
   0.2858,
   0.426,
   0.4718
  ],
  "w_si_mV": [
   44.7,
   55.1,
   22.7
  ],
  "Q_si": [
   1.0098,
   0.6395,
   0.1076
  ],
  "f_Si_fit": 1.0,
  "f_Si_exp": null
 },
 {
  "label": "Si_c2",
  "chem": "Si",
  "role": "anode",
  "cond": "pOCV/25C",
  "theo": 3579,
  "source": "Zenodo 20086298 (SINTEF, CC-BY-4.0, pOCV C/50, 25C)",
  "R2": 0.9973,
  "area": 1.703,
  "U_gr": [],
  "w_gr_mV": [],
  "Q_gr": [],
  "U_si": [
   0.2699,
   0.3382,
   0.4571
  ],
  "w_si_mV": [
   40.2,
   40.0,
   39.5
  ],
  "Q_si": [
   0.7451,
   0.4383,
   0.5494
  ],
  "f_Si_fit": 1.0,
  "f_Si_exp": null
 },
 {
  "label": "SiGr1_lowSi_c1",
  "chem": "SiGr_low",
  "role": "anode",
  "cond": "pOCV/25C",
  "theo": 510,
  "source": "Zenodo 20086298 (SINTEF, CC-BY-4.0, pOCV C/50, 25C)",
  "R2": 0.9832,
  "area": 3.232,
  "U_gr": [
   0.1009,
   0.1395,
   0.14,
   0.2243
  ],
  "w_gr_mV": [
   1.59,
   23.73,
   1.63,
   1.82
  ],
  "Q_gr": [
   0.607,
   0.7292,
   0.3814,
   0.1152
  ],
  "U_si": [
   0.4326,
   0.4506
  ],
  "w_si_mV": [
   10.0,
   150.4
  ],
  "Q_si": [
   0.5836,
   1.2596
  ],
  "f_Si_fit": 0.501,
  "f_Si_exp": 0.302
 },
 {
  "label": "SiGr1_lowSi_c2",
  "chem": "SiGr_low",
  "role": "anode",
  "cond": "pOCV/25C",
  "theo": 510,
  "source": "Zenodo 20086298 (SINTEF, CC-BY-4.0, pOCV C/50, 25C)",
  "R2": 0.9833,
  "area": 3.417,
  "U_gr": [
   0.1007,
   0.1384,
   0.1395,
   0.2237
  ],
  "w_gr_mV": [
   1.54,
   1.58,
   22.32,
   1.78
  ],
  "Q_gr": [
   0.6404,
   0.3938,
   0.7383,
   0.1234
  ],
  "U_si": [
   0.419,
   0.4336
  ],
  "w_si_mV": [
   146.0,
   10.0
  ],
  "Q_si": [
   1.4395,
   0.5296
  ],
  "f_Si_fit": 0.509,
  "f_Si_exp": 0.302
 },
 {
  "label": "SiGr2_highSi_c1",
  "chem": "SiGr_high",
  "role": "anode",
  "cond": "pOCV/25C",
  "theo": 1150,
  "source": "Zenodo 20086298 (SINTEF, CC-BY-4.0, pOCV C/50, 25C)",
  "R2": 0.9548,
  "area": 2.325,
  "U_gr": [
   0.1034,
   0.1373,
   0.1417,
   0.2256
  ],
  "w_gr_mV": [
   3.14,
   24.21,
   3.69,
   1.97
  ],
  "Q_gr": [
   0.1247,
   0.3186,
   0.0888,
   0.0283
  ],
  "U_si": [
   0.2895,
   0.4584
  ],
  "w_si_mV": [
   42.6,
   66.9
  ],
  "Q_si": [
   0.6355,
   1.2853
  ],
  "f_Si_fit": 0.774,
  "f_Si_exp": 0.755
 },
 {
  "label": "SiGr2_highSi_c2",
  "chem": "SiGr_high",
  "role": "anode",
  "cond": "pOCV/25C",
  "theo": 1150,
  "source": "Zenodo 20086298 (SINTEF, CC-BY-4.0, pOCV C/50, 25C)",
  "R2": 0.9434,
  "area": 2.342,
  "U_gr": [
   0.0997,
   0.1347,
   0.1387,
   0.2238
  ],
  "w_gr_mV": [
   3.01,
   25.63,
   3.2,
   1.79
  ],
  "Q_gr": [
   0.1257,
   0.3124,
   0.0889,
   0.0298
  ],
  "U_si": [
   0.2881,
   0.45
  ],
  "w_si_mV": [
   39.2,
   65.8
  ],
  "Q_si": [
   0.5325,
   1.2722
  ],
  "f_Si_fit": 0.764,
  "f_Si_exp": 0.755
 },
 {
  "label": "SiGr3_B_c1",
  "chem": "SiGr_B",
  "role": "anode",
  "cond": "pOCV/25C",
  "theo": 900,
  "source": "Zenodo 20086298 (SINTEF, CC-BY-4.0, pOCV C/50, 25C)",
  "R2": 0.98,
  "area": 2.691,
  "U_gr": [
   0.1015,
   0.1391,
   0.15,
   0.2243
  ],
  "w_gr_mV": [
   4.09,
   4.11,
   39.14,
   1.76
  ],
  "Q_gr": [
   0.1968,
   0.1525,
   0.4277,
   0.0305
  ],
  "U_si": [
   0.296,
   0.4589
  ],
  "w_si_mV": [
   37.4,
   72.2
  ],
  "Q_si": [
   0.5867,
   1.5248
  ],
  "f_Si_fit": 0.723,
  "f_Si_exp": 0.655
 },
 {
  "label": "SiGr3_B_c2",
  "chem": "SiGr_B",
  "role": "anode",
  "cond": "pOCV/25C",
  "theo": 900,
  "source": "Zenodo 20086298 (SINTEF, CC-BY-4.0, pOCV C/50, 25C)",
  "R2": 0.8276,
  "area": 3.245,
  "U_gr": [
   0.0994,
   0.1371,
   0.1777,
   0.2241
  ],
  "w_gr_mV": [
   4.37,
   5.05,
   12.48,
   1.88
  ],
  "Q_gr": [
   0.2499,
   0.2202,
   0.0526,
   0.0321
  ],
  "U_si": [
   0.4252,
   0.58
  ],
  "w_si_mV": [
   10.0,
   232.3
  ],
  "Q_si": [
   1.2599,
   3.3379
  ],
  "f_Si_fit": 0.892,
  "f_Si_exp": 0.655
 },
 {
  "label": "NMC111_c1",
  "chem": "NMC111",
  "role": "cathode",
  "cond": "pOCV/25C",
  "theo": null,
  "source": "Zenodo 20086298 (SINTEF, CC-BY-4.0, pOCV C/50, 25C) ⚠LCO아님(층상 대리)",
  "R2": 0.9943,
  "area": 3.858,
  "U_gr": [
   3.7483,
   3.8155,
   3.9322,
   4.1845
  ],
  "w_gr_mV": [
   18.64,
   31.12,
   57.26,
   105.48
  ],
  "Q_gr": [
   1.4714,
   0.767,
   0.7515,
   1.2723
  ],
  "U_si": [],
  "w_si_mV": [],
  "Q_si": [],
  "f_Si_fit": 0.0,
  "f_Si_exp": null
 },
 {
  "label": "NMC532_c1",
  "chem": "NMC532",
  "role": "cathode",
  "cond": "pOCV/25C",
  "theo": null,
  "source": "Zenodo 20086298 (SINTEF, CC-BY-4.0, pOCV C/50, 25C) ⚠LCO아님(층상 대리)",
  "R2": 0.9952,
  "area": 5.919,
  "U_gr": [
   3.721,
   3.774,
   3.8782,
   4.153
  ],
  "w_gr_mV": [
   12.31,
   24.07,
   50.5,
   114.87
  ],
  "Q_gr": [
   1.0322,
   2.0966,
   1.0891,
   2.3801
  ],
  "U_si": [],
  "w_si_mV": [],
  "Q_si": [],
  "f_Si_fit": 0.0,
  "f_Si_exp": null
 }
]

File: Claude/results/comp_v24/gr_fit_result.json
{
  "cell_1d5628": {
    "name": "cell_1d5628",
    "delith_Vrange": [
      0.0864586383,
      1.0000052452
    ],
    "delith_npts": 16827,
    "lith_Vrange": [
      0.009995603,
      0.8845167756
    ],
    "lith_npts": 16942,
    "area_mAh": 2.0650140583739667,
    "R2": 0.9512564885374718,
    "U_fit": [
      0.2274,
      0.1415,
      0.1037,
      0.1399
    ],
    "w_fit_mV": [
      1.63,
      0.93,
      0.8,
      18.41
    ],
    "w_over_RTF": [
      0.064,
      0.036,
      0.031,
      0.717
    ],
    "Q_fit": [
      0.1146,
      0.3356,
      0.6689,
      0.8339
    ],
    "peakheight_fit": [
      17.5,
      90.6,
      209.0,
      11.3
    ],
    "Cbg_fit": 0.725,
    "RT_F_mV": 25.69
  },
  "cell_4ccc47": {
    "name": "cell_4ccc47",
    "delith_Vrange": [
      0.0827310234,
      1.0000007153
    ],
    "delith_npts": 16501,
    "lith_Vrange": [
      0.0099956887,
      0.8852245212
    ],
    "lith_npts": 16610,
    "area_mAh": 1.9351731792733493,
    "R2": 0.9456269136787498,
    "U_fit": [
      0.2271,
      0.1425,
      0.1048,
      0.1438
    ],
    "w_fit_mV": [
      1.59,
      1.08,
      0.8,
      16.33
    ],
    "w_over_RTF": [
      0.062,
      0.042,
      0.031,
      0.636
    ],
    "Q_fit": [
      0.1089,
      0.3168,
      0.6843,
      0.6903
    ],
    "peakheight_fit": [
      17.1,
      73.2,
      213.8,
      10.6
    ],
    "Cbg_fit": 0.694,
    "RT_F_mV": 25.69
  }
}

File: Claude/results/comp_v24/lco_ablation_result.json
{
 "LCO_O2_real": {
  "plain": 0.9440707146040789,
  "@3": 0.9565479221591398,
  "@5": 0.9630304081658744,
  "@3+@5": 0.9653768283395577
 },
 "graphite_plain_ref": 0.94
}

File: Claude/results/comp_v24/lco_phase_result.json
{
 "O2_real_features_V_FWHMmV_ratio": [
  [
   3.704,
   8.7,
   0.34
  ],
  [
   4.148,
   17.4,
   0.68
  ],
  [
   4.405,
   15.2,
   0.59
  ]
 ],
 "O3_Marquis_peaks": [
  3.909
 ],
 "O3_Ramadass_peaks": [
  3.891
 ],
 "data_reality": "real O3-LCO numeric unavailable; O2 real (Carlier) + O3 analytic (Marquis/Ramadass) only"
}

File: Claude/results/comp_v24/lco_plainfit_result.json
{
 "graphite_r2": 0.9400225072244868,
 "LCO_O2_real_r2": 0.9440707147630375,
 "LCO_O3_proxy_r2": 0.8546070480262153,
 "verdict": "LCO real(O2) fits with same plain method as graphite; earlier failure = no real O3 numeric + proxy disagreement, not model"
}

File: Claude/results/comp_v24/model_vs_data_result.json
[
 {
  "label": "Gr_c1",
  "role": "anode",
  "chem": "Gr",
  "V_up": 79.9,
  "Vnoise_mV": 0.012,
  "R2_raw": 0.9603,
  "R2_denoise": 0.9605,
  "dR2": 0.0002
 },
 {
  "label": "Gr_c2",
  "role": "anode",
  "chem": "Gr",
  "V_up": 86.0,
  "Vnoise_mV": 0.005,
  "R2_raw": 0.956,
  "R2_denoise": 0.9524,
  "dR2": -0.0036
 },
 {
  "label": "Si_c1",
  "role": "anode",
  "chem": "Si",
  "V_up": 100.0,
  "Vnoise_mV": 0.0,
  "R2_raw": 0.9977,
  "R2_denoise": 0.9977,
  "dR2": -0.0
 },
 {
  "label": "Si_c2",
  "role": "anode",
  "chem": "Si",
  "V_up": 100.0,
  "Vnoise_mV": 0.0,
  "R2_raw": 0.9973,
  "R2_denoise": 0.9973,
  "dR2": 0.0
 },
 {
  "label": "SiGr1_c1",
  "role": "anode",
  "chem": "SiGr1",
  "V_up": 91.5,
  "Vnoise_mV": 0.011,
  "R2_raw": 0.983,
  "R2_denoise": 0.9829,
  "dR2": -0.0001
 },
 {
  "label": "SiGr1_c2",
  "role": "anode",
  "chem": "SiGr1",
  "V_up": 94.3,
  "Vnoise_mV": 0.006,
  "R2_raw": 0.9832,
  "R2_denoise": 0.9832,
  "dR2": -0.0
 },
 {
  "label": "SiGr2_c1",
  "role": "anode",
  "chem": "SiGr2",
  "V_up": 100.0,
  "Vnoise_mV": 0.0,
  "R2_raw": 0.9549,
  "R2_denoise": 0.955,
  "dR2": 0.0
 },
 {
  "label": "SiGr2_c2",
  "role": "anode",
  "chem": "SiGr2",
  "V_up": 100.0,
  "Vnoise_mV": 0.0,
  "R2_raw": 0.9433,
  "R2_denoise": 0.9434,
  "dR2": 0.0001
 },
 {
  "label": "SiGr3B_c1",
  "role": "anode",
  "chem": "SiGr3B",
  "V_up": 100.0,
  "Vnoise_mV": 0.0,
  "R2_raw": 0.9801,
  "R2_denoise": 0.9801,
  "dR2": 0.0001
 },
 {
  "label": "SiGr3B_c2",
  "role": "anode",
  "chem": "SiGr3B",
  "V_up": 94.1,
  "Vnoise_mV": 0.018,
  "R2_raw": 0.8266,
  "R2_denoise": 0.8264,
  "dR2": -0.0003
 },
 {
  "label": "NMC111",
  "role": "cathode",
  "chem": "NMC111",
  "V_up": 99.9,
  "Vnoise_mV": 0.031,
  "R2_raw": 0.9943,
  "R2_denoise": 0.9942,
  "dR2": -0.0001
 },
 {
  "label": "NMC532",
  "role": "cathode",
  "chem": "NMC532",
  "V_up": 99.4,
  "Vnoise_mV": 0.006,
  "R2_raw": 0.9952,
  "R2_denoise": 0.9952,
  "dR2": 0.0
 }
]

File: Claude/results/comp_v24/multi_fit_result.json
[
  {
    "label": "Gr_c1(4ccc47)",
    "theo": 372,
    "R2": 0.9717,
    "U_gr": [
      0.1048,
      0.1421,
      0.1426,
      0.2271
    ],
    "w_gr_mV": [
      0.8,
      1.14,
      1.61,
      18.31
    ],
    "U_si": [],
    "w_si_mV": [],
    "f_Si_fit": 0.0,
    "f_Si_exp": 0.0
  },
  {
    "label": "Gr_c2(1d5628)",
    "theo": 372,
    "R2": 0.9648,
    "U_gr": [
      0.1038,
      0.1378,
      0.1415,
      0.2275
    ],
    "w_gr_mV": [
      0.8,
      1.01,
      1.64,
      20.21
    ],
    "U_si": [],
    "w_si_mV": [],
    "f_Si_fit": 0.0,
    "f_Si_exp": 0.0
  },
  {
    "label": "Si_c1",
    "theo": 3579,
    "R2": 0.9977,
    "U_gr": [],
    "w_gr_mV": [],
    "U_si": [
      0.2858,
      0.4262,
      0.4718
    ],
    "w_si_mV": [
      55.0,
      22.6,
      44.7
    ],
    "f_Si_fit": 1.0,
    "f_Si_exp": 1.0
  },
  {
    "label": "Si_c2",
    "theo": 3579,
    "R2": 0.9972,
    "U_gr": [],
    "w_gr_mV": [],
    "U_si": [
      0.2698,
      0.3379,
      0.4571
    ],
    "w_si_mV": [
      40.0,
      39.5,
      40.2
    ],
    "f_Si_fit": 1.0,
    "f_Si_exp": 1.0
  },
  {
    "label": "SiGr1_lowSi_c1",
    "theo": 510,
    "R2": 0.9788,
    "U_gr": [
      0.1005,
      0.1338,
      0.14,
      0.2241
    ],
    "w_gr_mV": [
      0.98,
      1.09,
      1.44,
      23.66
    ],
    "U_si": [
      0.4325,
      0.4453
    ],
    "w_si_mV": [
      144.5,
      10.0
    ],
    "f_Si_fit": 0.477,
    "f_Si_exp": 0.302
  },
  {
    "label": "SiGr1_lowSi_c2",
    "theo": 510,
    "R2": 0.9795,
    "U_gr": [
      0.1003,
      0.1339,
      0.1383,
      0.2235
    ],
    "w_gr_mV": [
      0.93,
      1.08,
      1.39,
      22.85
    ],
    "U_si": [
      0.4169,
      0.4335
    ],
    "w_si_mV": [
      138.9,
      10.0
    ],
    "f_Si_fit": 0.48,
    "f_Si_exp": 0.302
  },
  {
    "label": "SiGr2_highSi_c1",
    "theo": 1150,
    "R2": 0.9425,
    "U_gr": [
      0.103,
      0.1349,
      0.1414,
      0.2256
    ],
    "w_gr_mV": [
      2.59,
      3.28,
      1.74,
      23.09
    ],
    "U_si": [
      0.2891,
      0.4593
    ],
    "w_si_mV": [
      43.6,
      66.6
    ],
    "f_Si_fit": 0.776,
    "f_Si_exp": 0.755
  },
  {
    "label": "SiGr2_highSi_c2",
    "theo": 1150,
    "R2": 0.9319,
    "U_gr": [
      0.0994,
      0.1316,
      0.1381,
      0.2239
    ],
    "w_gr_mV": [
      2.34,
      2.4,
      1.55,
      24.49
    ],
    "U_si": [
      0.287,
      0.4503
    ],
    "w_si_mV": [
      39.8,
      67.1
    ],
    "f_Si_fit": 0.766,
    "f_Si_exp": 0.755
  },
  {
    "label": "SiGr3_B_c1",
    "theo": 900,
    "R2": 0.9675,
    "U_gr": [
      0.1013,
      0.1391,
      0.1477,
      0.2243
    ],
    "w_gr_mV": [
      3.94,
      4.0,
      1.5,
      37.92
    ],
    "U_si": [
      0.2954,
      0.4595
    ],
    "w_si_mV": [
      38.0,
      71.9
    ],
    "f_Si_fit": 0.726,
    "f_Si_exp": 0.655
  },
  {
    "label": "SiGr3_B_c2",
    "theo": 900,
    "R2": 0.7955,
    "U_gr": [
      0.0993,
      0.1373,
      0.1774,
      0.224
    ],
    "w_gr_mV": [
      3.99,
      4.69,
      1.54,
      9.14
    ],
    "U_si": [
      0.4251,
      0.5158
    ],
    "w_si_mV": [
      17.1,
      10.0
    ],
    "f_Si_fit": 0.762,
    "f_Si_exp": 0.655
  }
]

File: Claude/results/comp_v24/rate_broadening_result.json
{
  "main_peak_V_lowrate": 0.111,
  "polarization_shift_mV_per_mA": 20.228,
  "shift_linear_R2": 0.858,
  "height_drop": [
    190.6,
    138.1,
    99.2,
    16.4,
    3.0
  ],
  "resolved_rates_mA": [
    1.0,
    2.0,
    5.1
  ],
  "rows": [
    {
      "I_mA": 1.0,
      "V": 0.11058000000000008,
      "height": 190.61374567722618,
      "fwhm_mV": 11.00000000000001,
      "resolved": true
    },
    {
      "I_mA": 2.0,
      "V": 0.16508000000000014,
      "height": 138.14467700500086,
      "fwhm_mV": 17.500000000000014,
      "resolved": true
    },
    {
      "I_mA": 5.1,
      "V": 0.20351000000000016,
      "height": 99.24057029628861,
      "fwhm_mV": 52.00000000000004,
      "resolved": true
    },
    {
      "I_mA": 10.2,
      "V": 0.21024000000000018,
      "height": 16.388537623831503,
      "fwhm_mV": 20.500000000000018,
      "resolved": false
    },
    {
      "I_mA": 20.4,
      "V": 0.21024000000000018,
      "height": 2.9877088528467595,
      "fwhm_mV": 65.50000000000006,
      "resolved": false
    }
  ]
}

File: Claude/results/comp_v24/regsol2_result.json
{
 "r2_logistic": 0.938044043349883,
 "w_logistic_mV": [
  37.0050573469412,
  2.084935961864686,
  1.3260763748883126,
  3.1934669008956864
 ],
 "r2_regsol": 0.9429752017529458,
 "Omega_over_RT": [
  4.060325085464477,
  2.02000000000002,
  3.5475385182907986,
  4.072329524191101
 ],
 "delta_mV": [
  1.6012084040784933,
  1.4827424817931931,
  1.5494931042949485,
  1.0122559443574992
 ],
 "xa": [
  0.01985858479542884,
  0.41416911036029086,
  0.035791593866411855,
  0.019594006828972055
 ],
 "dR2": 0.004931158403062796
}

File: Claude/results/comp_v24/regsol_si_result.json
{
 "si_r2_regsol": 0.9620879483587036,
 "si_Omega_over_RT": [
  0.20000000000000004,
  0.20000000000000004,
  0.20000000000000004
 ],
 "si_U": [
  0.2676731240958147,
  0.34455815908076404,
  0.44880544647983134
 ],
 "si_delta_mV": [
  3.999999999999999,
  3.999999999999999,
  3.999999999999999
 ],
 "si_r2_logistic": 0.9985262990751663,
 "si_w_mV": [
  37.34259107888124,
  70.32308788240142,
  27.973524647074765
 ],
 "graphite_Omega_over_RT": [
  4.06,
  2.02,
  3.55,
  4.07
 ]
}
