Repository: lksz1412/Project_Anode_Fit

# Project_Anode_Fit

리튬이온전지 흑연 음극의 ICA(dQ/dV) · DVA(dV/dQ) 동역학 기반 해석 및 피팅 프레임워크.

## 구조

- `docs/` — LaTeX 작업 문건
  - `graphite_ica_dynamic_ver5.tex` — 마스터 문건. 내부에 `ver.1 기본식` ~ `ver.5 히스테리시스` 5개 블록 (사실상 Chapter 1~5)
  - `graphite_ica_charge_balance_ver1_rechecked2.tex` — Chapter 1 (기본식) 재작성판. 전하 보존식 기반의 내부 전위 결정 흐름 도입
- `_local_only/` — 공개 추적 제외 (저자 본인 논문 PDF · 손글씨 노트 사진 등)

## 현재 작업 방향

1. ver5 마스터의 Chapter 1 골격을 유지한 채, ver1_rechecked2 의 전하 보존식 흐름으로 디벨롭
2. ver1_rechecked2 에 남은 self-consistent 되먹임 변수 문제는 본 저자의 JCP 147 (14) 144111 (2017) 의 ref 6, 7 적분식 해법을 응용해 해결
3. Chapter 2~5 인계 (`ver.N 으로 전달되는 기준식`) 정합성 유지

File: Claude/results/comp_v24/ABLATION_ANODE.md
# 흑연+Si 블렌드 개별 개선효과 (OFAT ablation) — @ 하나씩

> 셀: sigr_aq1 (SINTEF 공개). 문건기본=흑연4 로지스틱+Si2 로지스틱, R²=0.987.
> @ = 한 번에 하나만 추가 → ΔR² 개별 측정. LCO 제외·음극 한정. 근거: `ablation.py/png/json`.

## 결과 (효과 큰 순)
| @ | 내용 (수식·기전) | ΔR² | 판정 |
|---|---|---:|---|
| **@3 Si 고용체** | Si 항을 Frumkin 정칙용액(Ω<2RT, `dQ/dV∝1/(RT/x(1−x)−2Ω)`)으로 | **+0.67%p** | ★유일 실효 |
| @2 비대칭 폭 | 좌·우 다른 폭 `w_L≠w_R` (Zhu2023) | +0.08%p | 무의미 |
| @4 실측 U_j 고정 | 피크 위치를 물리값에 고정(폭·높이만 자유) | +0.00%p | 공짜(일관성↑·R² 손실0) |
| @1 정칙용액 near-delta | 흑연 두-상 `Ω>2RT`+Maxwell⊗kinetic | −0.02%p | 무의미(R²) |
| @5 stage-2L 전이추가 | 흑연 전이 4→5 | −0.44%p | 해로움(과적합) |

## 한 줄 결론
- 블렌드는 문건기본으로 이미 R²=0.987 (천장 근처).
- **의미있는 추가는 Si를 고용체로 모델(@3, +0.67%p) 하나뿐.** 잔차가 Si 넓은 봉우리에 있기 때문.
- 흑연쪽 정교화(near-delta·비대칭·전이추가)는 전부 **무의미하거나 해로움** → 과잉엔지니어링 금지.
- **U_j 물리고정(@4)은 공짜** — R² 손실 0으로 위치를 물리값에 앵커 → 일관성(산업사용)을 정확도 손해 없이 획득.

## 정직 단서
- clean 블렌드(R²=0.987) 기준이라 절대 ΔR² 작음. noise 큰 데이터/저Si 셀에선 @ 효과 순위 바뀔 수 있음(추가 검증 후보).
- @3 는 이 셀 하나. 다중 셀·다중 조성 반복 시 통계로 확정 필요.

File: Claude/results/comp_v24/CODEX_REVIEW_VERIFICATION.md
# Codex 5.6 의 v1.0.23 검토 7개 지적 — 교차검증 최종 판정

> 사용자: Codex(GPT-5.6)가 v1.0.23을 검토해 7개 지적. "맞냐, 같이 검토." 문건·코드 무수정(평가만).
> 방법: Claude가 코드측 직접 확인(Anode_Fit_v1.0.23.py) + doc-agent가 문서측(_sections/*.tex) 확인. 양측 통합.

## 최종 판정표
| # | 지적 | 판정 | 핵심 근거(파일·줄) | 문서가 이미 아는가 | 심각도 |
|---|---|---|---|---|---|
| 1 | C-rate[1/h] vs Eyring[초] → 3600× | **✅ 맞음(단위)** | `func_L_q` L109 `T_attempt=(I/Q_cell)·h/kB`; c_rate[1/h](L686·sec01:19); k_0=k_BT/h[1/s](sec08). 코드·문서 어디에도 3600 없음 | 부분(단위계약 미명시) | 중 |
| 2 | 부록E ratio가 역반응 분모 누락 | **◐ 부분** | full rate `k_j=r⁺(1+e^{−A/RT})`(sec08 kuniv)는 역항 있음. 단 부록E의 **ξ-의존** κ(ξ)는 forward-only(appE:48,53) → 역항의 ξ-미분 탈락. 그러나 컷영역 A≳3RT서 (1+e^{−A/RT})≈1.02≈1·ε≪1 1차근사 명시 | 예(ε 증명서) | 하(2차) |
| 3 | Reynier 0.18 k_B/atom 오귀속 | **❌ 미지지** | 문서는 0.18을 **총 부분몰(config+vib+elec)**에 귀속(sec15:207,289)·논문 제목("Entropy of Li intercalation")과 정합·전자단독 아님을 **명시 경고**·"★확인 필요"로 자기표시(sec14:124) | 예(자기경고) | — |
| 4 | 전자 gate·Δx=0.05 문헌 미유도 | **◐ 부분** | σ(1−σ) **형태는 현상학 가정**(갭 G2, sec15:9,166) = 지적 정당. 그러나 **Δx=0.05는 문헌 앵커**(Menetrier/Reimers 2상역 0.75–0.94 폭↔±2Δx, sec15:274)·g_max=13(Motohashi) = 지적 부당. 정당+부당 묶임 | 예(tier 명시) | 하 |
| 5 | 코드가 조성-국소 ΔS_e를 x=0.85 한 점 | **✅ 맞음·문서 인정** | 이론 ΔS_e(x) 국소(sec15 dSegate); 코드 L1018 `func_dSe_molar(x_center=0.85,…)` 상수. 문서 sec15:384 "동결 전자항 V-무관 상수라 조성 국소성 없다…round-trip 검증항목" | **예(단일-기준 근사 라벨)** | 중 |
| 6 | 문서 T² 적분 vs 코드 T_ref 동결(선형T) | **✅ 맞음·문서 인정** | 문서 eq U1T2 `U₁(T)=…+(a_e/2F)(T²−T_ref²)`(sec15:225); 코드 L1008–1012 "T_ref 동결→선형…eq:U1T2 별도적분은 **P4 미구현**" | **예(P4 미구현 라벨)** | 중 |
| 7 | 양 Ω 단일축=분리지 질서 아님 | **◐ 부분** | phase-sep 부록은 정확(Ω>2RT=miscibility gap·ξ=½ 극대). 단 sec13:154 "Ω>2RT ⇔ x½ 질서상 안정" **혼동 실재**. 그러나 **전이당 진행좌표**(literal 조성축 아님)·1차 order-disorder(hex↔monoclinic 공존은 물리)·Ω=유효 평균장 ECI 축약 **자인**·config 엔트로피 **별도 슬롯 분리**(혼동가드 sec13:169). **코드는 LCO에 Ω 미배정**(L987) | 예(축약 자인) | 중(물리) |

## 종합 (3줄)
1. **정타(실질)**: #1·#5·#6 — 단, **셋 다 문서/코드가 이미 "단일-기준 근사/P4 미구현"으로 라벨**해 둔 기지 근사. 숨은 결함 아님.
2. **부분(핵은 맞고 과장)**: #2·#4·#7 — 각각 forward-only/현상학형태/평균장축약의 실제 단순화를 짚었으나 과장(역항≈1·Δx는 앵커됨·Ω는 유효축약+config분리). 문서 전부 투명.
3. **미지지**: #3 — 0.18은 논문 제목대로 **총 엔트로피**에 귀속·전자단독 아님을 문서가 **경고**·자기 "확인필요" 표시. 오귀속 아님.

## 핵심 메타판정
- **7개 중 숨은 버그(silent defect)는 0개.** 유효한 지적(#1·#5·#6)은 전부 문서가 **스스로 라벨한 의도적 근사**. Codex는 근사의 위치를 정확히 짚었으나 **"3600× 오류"·"불완전 closure"처럼 결함으로 프레이밍**(실제는 라벨된 근사·흡수됨·2차항).
- **음극(우리 초점) 관련은 #1뿐** — 나머지 #3~#7은 전부 **LCO 전자항/Ω**(=우리가 실 O3 데이터 부재로 이미 보류한 축). #2는 kinetic lag 2차 정밀항.
- **#1 실무 영향**: `ln(T_attempt/T)` 상수 offset ln3600≈8.2가 **피팅 dH_a(tier-C placeholder)에 흡수** → 곡선·피팅 무영향, **dH_a 물리해석(Eyring 시도빈도)만 ~20 kJ/mol 이동**. 전류의존성은 정상.

## 조치 후보 (사용자 결정 — 문건·코드 무수정 원칙)
| 지적 | 조치 | 우선순위 |
|---|---|---|
| #1 | 단위계약 명시(`I` SI[A] or /3600) — dH_a 물리해석 정합용 | 낮음(흡수됨, 해석용) |
| #5·#6 | 조성-국소 ΔS_e(x)·T² U1T2 구현 = **다온도 round-trip 피팅 단계**(이미 P4 라벨) | 중(LCO 실측 확보 후) |
| #2·#4·#7 | 문서 이미 투명·라벨 → 조치 불요(문구 미세보강 선택) | 낮음 |
| #3 | 조치 불요(문서 정합·자기경고) | — |

**결론**: Codex 검토는 **유용한 교차검증**(근사 위치 재확인)이나 **숨은 결함은 없음**. 우리 문서가 자기 근사를 라벨해 둔 투명성이 오히려 입증됨. 음극 축엔 #1 하나만 관련되고 그마저 흡수됨. LCO 축(#3~7)은 실 O3 데이터 확보 후 다온도 피팅 단계 과제.

File: Claude/results/comp_v24/HIST_notation_code.md
# HIST — 노테이션·컨벤션 + "코드=부록 한정" 규칙 이력 전수

> 검토 sub 산출(읽기·요약 전용, tex/코드/계획서 무수정). 4-tier: **[확정]** 원문 file:line 직접 확인 / **[근거미발견]** / **[추정]** / **[미검증]**.
> 목적: v1.0.24 1차 피드백 **F-02·F-03·F-05·F-11** 리비전이 과거 확정 규약과 정합하도록 기원·문언·근거 전수. 원문 대량 인용 금지 — 위치·요지·판정만.

---

## 0. Read Coverage

| 파일 | 범위 | 성격 |
|---|---|---|
| `Claude/results/process/PHASE_R0_convention-lock_RESULT.md` | 전문 L1–61 | 규약 락(부호·전위 4종) [확정] |
| `Claude/docs/v1.0.20/results/V1020_STYLE_RUBRIC.md` | 전문 L1–51 | 스타일 rubric(A5 코드=부록·B5 기호충돌·C2 용어) [확정] |
| `Claude/docs/v1.0.20/plans/PLAN_P6_convention.md` · `results/RESULT_P6_convention.md` | 전문 | 컨벤션 통일 스윕 phase [확정] |
| `Claude/plans/2026-07-04-v1014-tone-rigor-appendix-figures-plan.md` | 전문 L1–147 | **F-F = 코드=부록 규칙 기원** [확정] |
| `Claude/results/process/V1014_CODE_MENTION_AUDIT.md` | 전문 L1–255 | 코드언급 전수감사(83행 처분·최초 집행) [확정] |
| `Claude/docs/v1.0.24/_sections/ch1_appB_codemap.tex` · `ch2_appB_codemap.tex` | 전문 | 규칙 확정 문언 결정체 [확정] |
| `Claude/docs/v1.0.24/_sections/ch1_sec00_intro.tex` | 전문 L1–95 | N0–N9 spine 정의·fig:spine [확정] |
| `Claude/docs/v1.0.24/_sections/ch1_sec02a_part0.tex` | grep(P_i·F·f_int·s_int) | F-02/03 현재 상태 [확정] |
| `Claude/plans/2026-06-22-ch1-v6-flowchart-reassembly-MASTER.md` · `2026-06-29-...v7...plan.md` | 전문 / grep | N-노드 spine 기원 [확정] |
| `Claude/docs/v1.0.15/CLOSING_v1.0.15.md` | 전문 L1–106 | 헌법 3종·프로세스 규율·사용자 분노 verbatim [확정] |
| `Claude/plans/2026-06-03-ch1-rerevision2-signs-codex-plan.md` · `2026-07-22-v1024-feedback-revision-plan.md` · `comp_v24/USER_FEEDBACK_v1024_READING.md` | 전문 | 부호 규약·현 피드백 원장 [확정] |
| scratchpad `portable_config/global/memory/feedback_code_ownership_scope.md` | 전문 | 명명·범위 보존(코드 아닌 문건에도 정신 적용) [확정] |
| Codex 산출물 | **미열람**(경계 준수) | — |

---

## 1. 확정 노테이션 규약 (어디까지 확정인가)

| 규약 | 내용 | 근거 file:line | tier |
|---|---|---|---|
| **전위 4종** | `V_n`(내부)·`V_{n,app}=V_app`(인가/측정)·`V_{n,drive}=V_drive`(구동)·`V_{n,OCV}` — 반쪽전지 기준, 4종 구분 유지 | `PHASE_R0_convention-lock_RESULT.md:24`; CLAUDE.md P3 #1 | [확정] |
| **부호 s** | `s=+1`(방전)·`s_I=+1`(전류). 방향부호 σ_d 는 슬롯 규약 | `PHASE_R0...:24-25`; 부호 전수감사 `2026-06-03-ch1-rerevision2-signs-codex-plan.md:26-34` | [확정] |
| **점유/진행률** | `θ_j∈[0,1]` 점유율(화학퍼텐셜 켤레) / `ξ_j=1−θ_j` 탈리튬화 진행률. logistic·eqpeak 최종식 불변, 유도만 정직화(hidden flip 0) | `PHASE_R0...:20-30` | [확정] |
| **대문자=총량 / 소문자=자리당** | 총 Helmholtz `F=−k_BT ln Z`·총 엔트로피 `S=k_B ln W` (대문자, extensive) vs 자리당 `f_int=−k_BT ln q`·`s_int=−∂f_int/∂T` (소문자, per-site/intensive) — **의도적 규약** | `ch1_sec02a_part0.tex:320,322,365`; `USER_FEEDBACK_v1024_READING.md:42` | [확정] |
| **F 기호충돌 처리 선례** | Helmholtz `F` vs Faraday `F` = "기호만 같고 **문맥으로 갈린다**"고 본문 명시(개명 아님) | `ch1_sec02a_part0.tex:66`; rubric `V1020_STYLE_RUBRIC.md:18`(B5 각주 가드) | [확정] |
| **압력 P vs 확률 P_i** | 압력 `P`(근본 미분식 L30–36) 와 확률 `P_i`(L47·60·77·81·138·139, 대정준 박스 `eq:sm-gc`) 가 같은 대문자 P — 충돌 **현존** | `ch1_sec02a_part0.tex:47,60,77`; `USER_FEEDBACK...:29-31` | [확정] |
| **용어 대역표** | 가역 발열(≠"가역열", v1.0.17 결정)·페르미온/보손(≠"보존")·점유율 θ·진행률 ξ 등 고정 | `V1020_STYLE_RUBRIC.md:24-25`(C2·C3) | [확정] |

**요지**: R.0(2026-06-03)에서 부호·전위·θ/ξ 사슬이 **락**됐고, 대/소문자(총량 F,S vs 자리당 f,s) 규약은 Part 0 본문에 **의도적으로** 서 있다. 기호 충돌은 과거에 **개명 아닌 "문맥/각주 가드"**로 처리한 선례(F vs Faraday)가 확정. → F-02(P→p)·F-03(f/s)은 이 선례·규약과 충돌 여부를 반드시 대조해야 함(§4).

---

## 2. "코드 = 부록 한정" 규칙 — 기원·문언·관계·위반이력

### 2-1. 기원 (언제·어느 문건서 확정)
- **최초 사용자 지시 = F-F, 2026-07-04**(v1.0.13→v1.0.14 피드백): "연계 = **코드가 문건 eq 번호를 참조하는 방향**. 문건이 코드 변수명을 가리키며 언급하는 것은 아님 — 문건 내 코드 식별자 언급 정리." → `2026-07-04-v1014-...plan.md:19`. 계획서가 "연계 방향을 **코드→문건 참조 단방향으로 정정**"으로 명문화 → 같은 파일 `:146`. [확정]
- **최초 집행 = `V1014_CODE_MENTION_AUDIT.md`**(2026-07-04): 방침 재확인 "문건-코드 연계는 **코드가 문건의 식 번호를 참조하는 단방향**"(`:5`), ch1/ch2 전문 감사로 **83개 처분행** 적발(codebox·fig 캡션·인라인 `\code{}`·표 코드열·"코드는~한다" 서술문·절 제목)→ 삭제/물리서술화/부록이동. 대상 무수정(`:3`). [확정]
- **rubric 격상 = v1.0.20 A5**(2026-07-16경): "메타발언·작업 라벨·**코드 함수명, 본문 노출 0 (코드 대응은 부록 B 전용)**" → `V1020_STYLE_RUBRIC.md:10`. P2 이후 모든 편집 gate 기준. [확정]
- **헌법 편입 = v1.0.15 CLOSING**: 헌법① 교과서 register 하위에 "코드 함수명…렌더링 텍스트에 넣지 않는다" → `CLOSING_v1.0.15.md:15`. [확정]

### 2-2. 정확한 문언(결정체)
- `ch2_appB_codemap.tex:10-11`(v1.0.19~24 동일): **"함수명은 부록(본 부록과 부록 B)에만 등장한다(본문은 교과서 register 로 물리·모델 언어만 쓴다)."** — 부록 D(열특성) 서두, doc-leads 원칙과 결합. [확정]
- `ch1_appB_codemap.tex:4-7`: "문건과 구현의 연계는 **단방향**… 본문을 **코드 언급 없이 물리로만 읽을 수 있게** 하면서 재현 가능성(1:1)을 보존." [확정]

### 2-3. 본문 register 규칙과의 관계
동전 양면. 본문=교과서 register(물리·모델 언어만) ⟺ 코드 식별자=부록 코드맵(`sec:appendix-code`·`tab:symcode`·`tab:inputs`·`tab:nodecode`) 전담. 즉 "코드=부록"은 register 규칙(rubric A5·헌법①)의 **하위 집행 규칙**. [확정]

### 2-4. 과거 위반 지적 이력 (재발)
- **1차 위반·정리 = v1.0.13**(2026-07-04 F-F): 본문 도처 코드 언급 → v1.0.14서 83행 정리. [확정]
- **2차 위반·재지적 = v1.0.24**(2026-07-22 F-11): Ch3 Fig 2 캡션·신규 절(gr2L·lcoomega·sifr) 본문 코드토큰. 사용자 "**부록 외 언급 절대 금지 수십 번 말했다. 지시가 우스운가**" + "이력 무시" → `USER_FEEDBACK_v1024_READING.md:181`. [확정]
- **재발 근본원인 [추정→계획서 자인]**: 규칙이 **프로젝트 `CLAUDE.md` P-절에 명문화된 적 없음**(P3 검수 7항목·P5 어디에도 부재 — 직접 확인). 피드백·rubric·codemap tex prose 에만 존재 → 신규 절 저작 시 미승계. `2026-07-22-...plan.md:188,200-201`이 이를 자인, FB7서 CLAUDE.md 명문화 예정. [확정: 계획서 자인 / 추정: 인과]

---

## 3. 제목 N-태그 ((N0)~(N9)) 체계 — 도입 결정·근거

- **정의**: N0–N9 = "한 곡선을 그리는 계산 진행(**spine**)" 노드. N0(입력환산)·N1(분극)=루프 전 1회, N2–N8=전이 j 루프 본체, N9=합산. `ch1_sec00_intro.tex:14-17` + `fig:spine`(L42–88). [확정]
- **기원 사슬**:
  1. `2026-06-22-ch1-v6-flowchart-reassembly-MASTER.md`: 사내 코드 **계산 플로우차트 순서**로 절 재배열(A~H part, 코드 파이프라인). `:6,20-34`. [확정]
  2. `2026-06-29-ch1-v7-codeflow-...plan.md`: 플로우차트를 "**9 에이전트 공유 척추(spine)**"로 고정, 노드↔메서드/식 1:1 매핑. Step 5–6·9 `:71-75`. [확정]
- **참조 체계(3중)**: (a) 서론 `fig:spine`, (b) 본문 노드맵 `tab:nodemap`, (c) 부록 코드맵 `tab:nodecode`(`ch1_appB_codemap.tex:108-137`: N2↔`func_U_j` 등). → **doc↔code 상호참조 태그**(임의표기 아님). [확정]
- **F-05 답**: "(N2)"는 정의·참조가 있는 **정당한 상호참조 태그**. 단 "**절 제목에** 내부 파이프라인 코드를 노출"하는 것이 전공서적 표제로 적절한가는 **별개 스타일 문제**(미결). 제거해도 spine 그림+노드맵/코드맵 표로 **정보손실 0**. `USER_FEEDBACK...:79-88`. [확정]
- **과거 논의**: N-태그를 제목에서 빼자는 결정은 **[근거미발견]** — v6/v7 이래 태그 유지가 기본. F-05가 첫 제목-스타일 재론.

---

## 4. F-02/03/05/11 ↔ 과거 확정 (재litigate 금지 vs 미결)

| 항목 | 과거 확정(재litigate 금지) | 미결(v1.0.24 신규 결정) |
|---|---|---|
| **F-02** 압력P/확률P_i | 압력 `P` 통상표기 유지 / 기호충돌은 "문맥·각주 가드" 선례(F vs Faraday, `part0:66`) | **P_i→p_i 치환 여부**(대정준 박스·하류 전수 파급, 소문자 p 타양 충돌 재검). 사용자 방향=소문자 p [확정 방향] |
| **F-03** 자리당 f/s | **대문자=총량(F,S)/소문자=자리당(f,s) 규약은 확정·의도적** — 단순 f→F 승격 = 총량 F 와 정면충돌(금지) | **자리당 명확화 방식**(첨자·정의 강조 vs `f_site`·`\tilde F` 신기호). 총량 F/S 구분 보존이 **조건** |
| **F-05** 제목 N-태그 | N-태그 = 정당한 상호참조 태그(spine/nodemap/nodecode) — 정보로서 확정 | **제목에서 제거 여부**(표제 순수성 vs 가시성). 제거해도 정보손실 0 |
| **F-11** 코드=부록 | **규칙 자체 = 확정**(F-F v1.0.14·rubric A5·codemap 문언·헌법①). 재론 대상 아님 | **집행(신규 절 정리)+CLAUDE.md 명문화+grep 게이트**. §3.5 코드명세절 부록이전·bib `\code{}` 평문화는 사용자 결정(D5) |

**핵심 경고**: F-03은 사용자 방향("대문자가 직관적")을 그대로 적용(f→F)하면 **기존 확정 총량 F/S 와 충돌**. F-02·F-03은 과거 "개명 아닌 문맥/각주 가드" 선례가 있으므로, 개명형 해결책은 그 선례와의 정합을 사용자에게 명시해야 함.

---

## 5. 과거 노테이션·코드 관련 사용자 지시·분노 (날짜·요지)

| 날짜 | 요지(verbatim/근거) | 근거 file:line | tier |
|---|---|---|---|
| 2026-07-04 | **F-F 코드연계 방향**: 코드→문건 단방향, 문건이 코드변수명 언급 금지 | `2026-07-04-v1014-...plan.md:19,146` | [확정] |
| 2026-07-06(v1.0.15 종료) | "**내 지침이랑 과거 이력좀 제대로 확인좀해라**" / "인덱스·계획서를 왜 참고 안하고 다 무시하냐" / (팝업 재위반)"몇번을 말하냐" | `CLOSING_v1.0.15.md:45,54` | [확정] |
| 2026-07-06 | 코드 함수명·작업 라벨·고백조 **렌더링 텍스트 금지**(헌법① register) | `CLOSING_v1.0.15.md:15` | [확정] |
| 2026-07-22 | **F-11**: "코드는 부록 외 언급 **절대 금지**라고 **수십 번** 말했다. 지시가 우스운가. 과거 이력·피드백 전부 확인해 무결 승계하라 했는데 왜 무시하나" | `USER_FEEDBACK_v1024_READING.md:181` | [확정] |
| 2026-07-22 | **F-04**(문체): 구어체 제거를 "**수십 차례**" 요청했는데 잔존(재발·최우선) | `USER_FEEDBACK_v1024_READING.md:50` | [확정] |
| (상시, 글로벌) | 사용자 작성 코드 명명·컨벤션·범위 절대보존(2026-04-28·05-09·05-12 항의 기록) | `feedback_code_ownership_scope.md:23,33,42` | [확정] |

**패턴**: 반복 분노의 공통 축 = (1) **지침·과거 이력 미승계**(2-1/2-2 프로세스 규율 위반), (2) **register 오염**(코드·구어체 본문 노출). 두 축 모두 "규칙은 있었으나 CLAUDE.md 미명문화 → 신규 저작 시 미승계 → 재발" 구조. [확정: 사건 / 추정: 인과 구조]

---

_산출 완료. 본 문서는 읽기·요약 전용 — 어떤 tex/코드/계획서도 수정하지 않음._

File: Claude/results/comp_v24/HIST_register.md
# HIST_register — 문체(register)·어조·교과서 register 이력 전수 (v1.0.24 F-04 승계용)

> **작성**: 검토 sub (읽기·요약 전용, tex/코드/계획 무수정). **목적**: v1.0.24 리비전 F-04(전공서적 문체 = 구어·수필·역사서체 제거)가 과거 확정 규칙과 정합하고 이미 결정된 것을 재litigate 하지 않도록 문체 관련 확정 지침·결정·재발 패턴·미해결을 전수 추출.
> **4-tier 범례**: `[확정]` = 계획서·result·헌법·메모리에 명문화된 결정 / `[근거 미발견]` = 찾지 못함 / `[추정]` = 정황 기반 해석 / `[미검증]` = 언급되나 실행·확정 확인 못 함.
> **앵커**: 모든 항목 file:line 근거. 컴파일 번호가 아니라 원천 문건 줄번호 기준.

---

## 0. 문체 규칙의 두 정본(正本) 소재

| 정본 | 파일 | 성격 |
|---|---|---|
| **헌법 3종 + D1~D6** | `Claude/docs/v1.0.15/CLOSING_v1.0.15.md:7-33` | 문건 정체성 최상위 근거. 다음 버전 착수 전 필독으로 지정(L3). 사용자 verbatim 포함(L9). |
| **V1020 스타일 rubric A~G** | `Claude/docs/v1.0.20/results/V1020_STYLE_RUBRIC.md:1-51` | CLOSING 헌법을 편집 gate 조건으로 코드화. "P2 이후 모든 편집의 gate 기준"(L3). D7·D8 추가. |
| (소통측 거울) | scratchpad `.../memory/feedback_communication_style.md:25-32` | 한글 prose + 영어 학술 용어, 억지 한글화 금지(사용자 2026-05-28). F-10 의 원 근거. |

---

## 1. 확정된 register/문체 규칙 `[확정]`

### 1-A. 헌법 우선순위 (CLOSING L7-9)
- 문건은 **①교과서 register ②논문 깊이 ③수식-주도** 를 동시 만족. 물리·화학 논리 무결이 전제.
- 사용자 verbatim(`CLOSING:9`): "제일 중요한 두가지는 교과서 수준·논문 깊이 전문성이고, 세번째가 수식 주도… 수식만 쭉 따라가도 물리·화학 논리를 대부분 이해." + "1.0.14 버전의 어투·어조·구성 = 교과서·논문 깊이 문건." → **v1.0.14 가 어조 기준선.**

### 1-B. D1~D8 금지·양식 (CLOSING L13-31 · V1020 A2·B4·D3')
| 코드 | 규칙 | 근거 |
|---|---|---|
| **D1** | 자기 diff·버전-이력 서술 금지("구판은/이전에는/폐지했다/병리였다") — 본문·각주·캡션 어디에도 | `CLOSING:13` · `V1020:7` A2 |
| **D2** | 방어 어투 "X가 아니다" 단독 금지 → 긍정 서술. **단 오독 방지 가드(FD 동형 가드 형식)는 예외 관용** | `CLOSING:14` · `V1020:7` A2 |
| **D3** | "대입하면 [박스]" 점프 0. (a)출발→(b)연산→(c)중간식≥1→(d)박스 사슬 | `CLOSING:25` · `V1020:14-15` B1-B2 |
| D4~D6 | (v1.0.15 특화) 격자 잔재·대조 수식어("연속")·스위치 잔재 본문 0 | `CLOSING:31` |
| **D7** | 정통 유도 선행: 원형 유도·박스 → 확장 동기 → 확장 유도 → 원형 회수 검산 | `V1020:17` B4 |
| **D8** | 배경 다리 양식: [무엇인가 → 문헌 계보 → 본 문건 역할]. 길면 bgbox | `V1020:33` D3' |

### 1-C. 어조·문단 (V1020 A1-A6 · CLOSING L12·29)
- 교과서는 **자기 자신을 narrate 안 함**. 어투 = 안정·객관·정중(`CLOSING:12`).
- 완결 명제 문장만. **전보체(주술 없는 괄호 보충) 금지** — 괄호 보충도 주술을 갖춘다(`V1020:6` A1, `CLOSING:29`).
- 내부 라벨·고백조 누출 0: 작업단계 라벨(P5/P6/"최종 게이트"/"구현 대응")·코드 함수명·"정직하게 적으면" 류 → 렌더 텍스트 금지(코드 대응은 부록 B 전용)(`CLOSING:15`, `V1020:10` A5).
- **절 도입 1문단 = [앞 절 받은 것 → 이 절 놓는 것 → 어디로 전달], 절 마무리 = 다음 절 다리 1~2문장, orphan 0**(`V1020:8` A3, `CLOSING:29`).
- **독자 지칭 없음**: 명령형 "~하라" 금지, "~를 보라" 대신 "§가 닫는다/상술한다" 관용. 평서 현재 "~다" 종결(`V1020:11` A6).

### 1-D. 용어 (V1020 C · memory · v1.0.17 결정)
- 한글 prose + 영어 학술 원어, 첫 출현 병기 후 절 내 혼용 금지(`V1020:23` C1; memory rule3).
- **억지 한글화·특정 국적(일본식) calque 금지**(`V1020:27` C5; memory:27-31 사용자 2026-05-28). → **F-10 은 신규 아님, 이 규칙의 문건측 재적용.**
- 확정 대역: **"가역 발열"**(reversible heat) — "가역열" 금지, **v1.0.17 결정**(`V1020:24` C2; `docs/INDEX.md:78`). **페르미온/보손** — "보존" 금지(`V1020:25` C3).

### 1-E. 구조 (교과서 형식)
- **논문식 "결론/요지" 절 금지**(교과서엔 없음) — Ch2 §13 결론 **삭제 [확정]**(`2026-06-07-ch2-textbook-quality-overhaul-plan.md:71` D-§13; ch3-5 plan M2 `:20`).
- 식별성·실험제약(피팅 방법론)은 물리 장에서 분리 → **Ch6/부록 이관 [확정]**(ch2 plan `:70` D-§12; ch3-5 plan M6 `:24`).
- 절당 keybox ≤1, 박스 남발 금지(v5 교훈)(`V1020:31` D1').
- 절 도입 「질문.」 라벨은 초기 anchor 였으나 **최종 제거됨**(§1-3 참조).

---

## 2. 이미 제거키로 결정된 구어/수필/역사서체 패턴 — **재발 항목** `[확정]`

가장 큰 offender 카탈로그 = `Claude/results/process/V1014_TONE_AUDIT.md`(79건, ch1 65 + ch2 14). 판정 기준 = Newman / Bard & Faulkner 급 표준 교과서·저널 관례(`V1014_TONE_AUDIT.md:6`).

| 패턴류 | 대표 사례 (file:line 은 audit 내 원문 위치) | 근거 |
|---|---|---|
| **독자 낮춤 / 티배깅** | "통계역학 안 배웠어도/초년생용/쉽게"; "물리 쪽에서 배운 독자가 처음 만나도 끊기지 않도록"; **"양자역학은 필요하지 않다"(ch1:320, 사용자 확정)** | `2026-06-06-ch1-register-revision-plan.md:16-18`; `2026-06-11-...tone-derivation:4`; `V1014_TONE_AUDIT.md:25`(item4) |
| **구어·은유** | 값어치·환율·전기화학 옷·먹인다·산다/죽는다·미끄러지다·갈아 끼우다 | `V1014_TONE_AUDIT.md:30-36,61,83,85`(items 9,10,13,25,37,39) |
| **"못박다" 관용구(4건+)** | ch1:2411·2581·2881, ch2:306·442·579 | `V1014_TONE_AUDIT.md:106,115,126,150,157,161`(items 55,59,65,70,72,76) |
| **판 이력/제작 메타 태그** | 캡션 "(신규)"·"(v7-11 유래)" 22건 | `V1014_TONE_AUDIT.md:177` 집계 |
| **물음형/수사의문 소제목** | "왜 흑연엔 없고 LCO엔 있나"(ch1:2263)·"왜 엔트로피에는 통계가"(ch2:67)·"왜 step이 아니라 logistic"(ch1:2416) | `V1014_TONE_AUDIT.md:100,107,136`(items 49,56,66) |
| **청유형·담화표지** | "떼어 보자"(ch2:124)·"그래서"(ch2:90)·"~보자" | `V1014_TONE_AUDIT.md:143,137`(items 68,67) |
| **훈계·과잉 범위선언** | "이 절이 하지 않는 것"·"금한다"·"다루지 않는다"·"주의한다" | `V1014_TONE_AUDIT.md:62-64,74`(items 26,27,28,33) |
| **괄호 보충 종결 "~다(…)" / 전보체** | `다(` 패턴 190+건 | `2026-06-10-ch1-textbook-rewrite-plan.md:15,75-77` |
| **catchy 콜론·메타포 제목** | "무대: 전하 보존이…"·"실제 peak의 이탈:…" → 명사구화 | `PHASE_F8_..._RESULT.md:10-11` |
| **「질문.」 도입 라벨 9개** | §stage·eqpeak·lag·barrier… → 제거(교과서 동기 산문) | `PHASE_F8_..._RESULT.md:9` |
| **구어 동사** | 씨앗·우리가·솟구쳐·밀려난다·벼린다·못박는다·감 잡기 | `PHASE_F8_..._RESULT.md:12`; `2026-06-10-...:79` |

### ★ 재발 확증 (동일 offender 가 감사→borderline 처리→생존→재지적)
- **물음형 제목**: `V1014_TONE_AUDIT.md`(2026-07-04)에서 items 49·66 으로 잡혔으나 "자신 없는 판정(오적발 후보)"로 분류(`:196`), F.8 에서도 "왜~인가 = 만족 스타일 유지"로 보존(`PHASE_F8_..._RESULT.md:26`, `PHASE_W_..._RESULT.md:34`). → **v1.0.24 F-04 가 정확히 같은 제목을 재지적**: `ch1_sec15_lcoelec.tex:12` "왜 흑연에는 없고 LCO에는 있는가", `ch2_sec00_intro.tex:3` "왜 엔트로피에는 통계가 필요한가"(`USER_FEEDBACK_v1024_READING.md:63,69`). **결론: borderline 으로 남긴 항목이 3주 뒤 재발·재지적됨.** `[확정]`
- **"거시 열역학으로"** 수필형 제목(`ch1_sec02b_part0.tex:420`, F-04 ★사용자 예시) 및 "…되는 까닭" 서사형 = v1.0.24 신규/잔존 offender(`USER_FEEDBACK_v1024_READING.md:57,60-61`).

---

## 3. 문체 관련 사용자 분노·재지시 사건 (시계열) `[확정]`

| 날짜 | 사건·요지 | 근거 |
|---|---|---|
| 2026-05-28 | "한글로 변환한 학술 용어는 잘 모르겠다" — 영어 원어 유지 지시(F-10 원류) | memory `:31` |
| 2026-06-06 | 독자=박사급, 낮춤·구어체·일상비유·따옴표 구어 소제목 배제, 리뷰 논문/교과서체로 | `2026-06-06-ch1-register-revision-plan.md:5` |
| 2026-06-06 | "여전히 조금 교과서적이지 않은 느낌 — 한 번 더 검토·수정"(F.8 트리거) | `PHASE_F8_..._RESULT.md:3` |
| 2026-06-10 | 구어체/전보체 전면 전환·조사급 라운드 금지·"문건이 누더기가 되잖아 땜질하지마" | `2026-06-10-ch1-textbook-rewrite-plan.md:5,97`; `CLOSING:80` |
| 2026-06-11 | **4차 피드백** "티배깅 어조 제거"(독자 무지 전제 메타 문구 전수) | `2026-06-11-...tone-derivation:4` |
| 2026-07-04 | v1.0.14 F-A "양자역학은 필요하지 않다 류는 교과서·메이저 저널에 부적합" (+8건) | `2026-07-04-v1014-tone-...:14` |
| 2026-07-07 | 이규섭 라인별 리뷰 26항목 — 본문 "코드/구현" 언급 물리어化·register 정련 | `2026-07-07-v1017-register-...:11` |
| **2026-07-22** | **F-04**: "전공서적 문체 명시 요청·구어체 전수 제거를 **수십 차례** 요청했는데도 남음" (SYSTEMIC·recurring·최우선) | `USER_FEEDBACK_v1024_READING.md:50-51` |
| 2026-07-22 | **F-11**: "코드는 부록 외 언급 절대 금지라고 수십 번 말했다. **지시가 우스운가**. 과거 이력 전부 확인해 무결 승계하라 했는데 왜 무시하나" | `USER_FEEDBACK_v1024_READING.md:181` |

> F-11 이 "전 이력 승계" 지시의 분노 진원. F-04 는 문체 축의 반복 좌절. 둘 다 "과거 확정 규칙 미승계"가 핵심.

---

## 4. F-04 와 충돌하거나 이미 다뤄진 결정 — **재litigate 금지 대상** `[확정]`

1. **제목 명사구화 방향은 이미 확정.** 06-06 textbook-form §FT("소제목 descriptive 명사구", `2026-06-06-ch1-textbook-form-plan.md:61`), F.8("catchy 제목 4개 중립 명사구화", `PHASE_F8_..._RESULT.md:10`), V1020 A/B 에서 확정. **F-04 는 재적용이지 새 결정이 아님.** 현재 plan FB3 도 동일("명사구 표제, 라벨 불변", `2026-07-22-v1024-feedback-revision-plan.md:108`).
2. **"라벨·상호참조 불변, 제목 문구만 교체" 방식 확정** — P5 이름보존 + 06-10 규범6(`:80`) + F-04 집행고려(`USER_FEEDBACK_v1024_READING.md:73`) + FB3 게이트(`:112`). 재검토 불요.
3. **물음형 제목 = 제거 방향으로 확정됨(F-04).** 과거 borderline(§2 ★)이었으나 F-04 가 결정. **이제 "질문형은 학습설계라 유지" 재주장 금지** — 사용자가 명시 offender 판정(`USER_FEEDBACK_v1024_READING.md:63,69`).
4. **논문식 "결론/요지" 절 금지 확정**(06-07 D-§13). 되살리지 말 것.
5. **F-10 억지 한글화 금지 = 신규 아님.** memory rule3(2026-05-28) + V1020 C5 의 문건측 적용. **단 "정준/대정준" 표준용어 여부는 미결정**(§5).
6. **코드=부록 한정(F-11)은 register 인접 불변 규칙.** 헌법①·V1020 A5 에 이미 있었으나 **프로젝트 CLAUDE.md P-절에 미명문화** → v1.0.24 신규 절 저작 시 승계 실패(`USER_FEEDBACK_v1024_READING.md:201` 정직 진단). 현재 plan 이 CLAUDE.md 명문화 + grep 게이트로 근본 교정 예정(`2026-07-22-...:71,94`). **재litigate 아니라 미명문화 교정.**

---

## 5. 아직 미해결로 남은 문체 이슈 `[확정 미해결]` / `[미검증]`

1. **V1020 rubric G3 — Ch1 제목의 "(재작성)" 꼬리**: D1(자기 이력 서술) 관점 검토 후보로 "사용자 판단 대기 가능" 명시. **미해결로 기록됨**(`V1020_STYLE_RUBRIC.md:49`). `[확정 미해결]`
2. **"다리"(bridge) 구조 은유 4건**: V1014 audit 이 "Newman/B&F 도 드물게 쓰는 경계 사례, 유지 무방할 수 있음"으로 오적발 후보 처리(`V1014_TONE_AUDIT.md:195`). 확정 판정 없음. `[미검증]`
3. **"~해 보자" 청유형**: 한국어 물리 교재 유도부 관용 — "문체 선호 문제일 수 있음"(`V1014_TONE_AUDIT.md:197`). 경계 미확정. `[미검증]`
4. **정준/대정준 등 표준 용어의 calque 판정**: F-10 이 "국내 교과서 표준 vs 억지 calque 구분 판단 필요 → 일방 치환 안 함, 용어 결정표로 사용자 승인"(`USER_FEEDBACK_v1024_READING.md:173-174`). **사용자 결정 대기.** 현재 plan 이 `TERM_DECISION_TABLE.md` 로 처리 예정(`2026-07-22-...:65,79`). `[확정 미해결]`
5. **경고/주의 헤더의 명령문 어투**: 기능상 필요(예외)지만 "혼동하지 말 것" 등 명령형이 훈계조와 겹치는 회색지대 — "내용 유지·어투만 서술문化 가능"으로 남김(`V1014_TONE_AUDIT.md:198`). `[미검증]`

> **주의(환각 방지)**: 위 audit(V1014)은 **v1.0.14 기준** 79건이다. 이후 v1.0.15~24 를 거치며 다수 교정됐을 것이나(1·2절 규칙은 v1.0.17·v1.0.20 에서 재확인), **v1.0.24 본문에 어떤 사례가 실제 잔존하는지의 전수 대조는 본 조사 범위(계획·result 이력)에서 확정 못 함** — 그 전수 스캔은 현재 plan 의 `INV_register_titles_prose.md`(FB0 Step2, `2026-07-22-...:78`) 소관. 본 문건은 "과거 확정 규칙·재발 패턴" 까지가 확정 범위. `[미검증 경계 명시]`

---

## Read Coverage (실제 정독 파일·행범위)

**계획서(plans/) — 전문 정독:**
- `2026-06-06-ch1-register-revision-plan.md` (L1-88 전문)
- `2026-06-06-ch1-textbook-form-plan.md` (L1-89 전문)
- `2026-06-07-ch2-textbook-quality-overhaul-plan.md` (L1-78 전문)
- `2026-06-07-ch3-5-textbook-quality-overhaul-plan.md` (L1-85 전문)
- `2026-06-10-ch1-textbook-rewrite-plan.md` (L1-97 전문)
- `2026-06-11-ch1-v2-tone-derivation-pass-plan.md` (L1-68 전문)
- `2026-07-04-v1014-tone-rigor-appendix-figures-plan.md` (L1-146 전문)
- `2026-07-07-v1017-register-consistency-polish-plan.md` (L1-117 전문)
- `2026-07-22-v1024-feedback-revision-plan.md` (L60-129 FB0~FB5 부분)
- `plans/INDEX.md` (L1-51 전문)

**정본·result·감사(docs·results) — 전문 정독:**
- `docs/v1.0.15/CLOSING_v1.0.15.md` (L1-106 전문 — 헌법 정본)
- `docs/v1.0.20/results/V1020_STYLE_RUBRIC.md` (L1-51 전문 — rubric 정본)
- `results/process/V1014_TONE_AUDIT.md` (L1-201 전문 — 79건 offender 카탈로그)
- `results/process/PHASE_W_register-revision_RESULT.md` (L1-44 전문)
- `results/process/PHASE_F8_textbook-register-polish_RESULT.md` (L1-36 전문)
- `docs/v1.0.22/results/comp_R4/L2_REGISTER_PREP.md` (L1-177 전문 — 서지 tier 문건, 문체 무관 확인)
- `results/comp_v24/USER_FEEDBACK_v1024_READING.md` (L1-207 전문 — F-01~F-11, F-04 정본)
- scratchpad `.../memory/feedback_communication_style.md` (L1-35 전문)

**grep 전수(교차 특정):** register·문체·어조·구어·수필·textbook·교과서·tone·티배깅·전보체·못박 (plans/·results/·docs/v1.0.19~24/). "티배깅" 6-파일 전건 확인. `docs/INDEX.md` register 언급 L58·62·72·73·77·78 확인(v1.0.17 register 정련·"가역 발열" 결정 교차검증).

**미정독(범위 밖·의도적 제외):** v1.0.24 tex 본문 원문(전수 잔존 스캔 = 현재 plan FB0 소관), Codex/ 산출물(경계 규칙상 read 금지), v1.0.16/18/19/21/23 개별 result(핵심 register 결정은 위 정본에 수렴 확인 — 추가 정독 시 한계효용 낮음 `[추정]`).

File: Claude/results/comp_v24/INV_register_titles_prose.md
# INV — v1.0.24 register(F-04) offender 잔존 전수 인벤토리 (제목 + 본문)

- 작성: 검수 sub (읽기·인벤토리 전용 / tex·코드 수정 X · commit X)
- 대상: `/home/user/Project_Anode_Fit/Claude/docs/v1.0.24/_sections/*.tex` (57개 tex)
- 기준 gate: `V1020_STYLE_RUBRIC.md`(A1~A6, B~G) · `V1014_TONE_AUDIT.md`(79 offender 카탈로그) · `CLOSING_v1.0.15.md`(헌법①·D1·D2)
- 판정: grep 패턴 → **원문 정독 확인**. `%` 주석(자산·근거 트래킹)은 **비렌더**로 전량 제외(V1014 coverage 규칙 계승).
- 4-tier: **확정**(카탈로그/rubric 일치·정독 검증) / **추정**(위반 개연 높으나 판단·전역결정 필요) / **근거미발견**(점검했으나 없음) / **미검증**(전문정독 미완).
- 주의: 물음형 제목·명사구화는 **이미 "제거 확정"** → 재판정 없이 offender 등재(제안=명사구화). 원문 대량 인용 X.

---

## 0. 헤드라인 (전역 상태)

- **V1014 카탈로그의 최대 덩어리(캡션 판이력 태그 22건: `(신규)`·`(v7-11 유래)`)는 전량 제거 확정.** 현행 캡션은 rubric B7 표기(`좌표는 식 그대로의 수치 평가`·`개형`·`정성 곡선`)로 통일. 카탈로그 #11 제안(`전기화학 옷(신규)`→`전기화학적 재매개변수화`)까지 실제 반영됨(ch1_sec02b:274).
- **D2 방어어투(`X가 아니다` 단독)도 거의 정리됨.** 잔존 `가 아니라/아니다`는 대부분 **대조-긍정형(`A가 아니라 B다`)** 또는 **A2 허용 오독가드**라 offender 아님(§근거미발견 참조).
- **잔존 offender는 (i) 서사형 신규 절 3종에 집중** — `ch3v22_sec01_map`(생존지도)·그 Ch1 쌍둥이 `ch1_appD_si`·`ch1_sec16b_lcoomega`(LCO Ω/토글) — **(ii) 전역 산재하는 은유·구어 관용구**(`못박다`·`손잡이`·`무대`·`얼굴`·`산다`)로 나뉜다.
- **신규 위반 유형 2종**(V1014엔 없던 것): ① **렌더 텍스트에 판번호 노출**(`v1.0.19/v1.0.23 거동`) — D1 정면 위반, ② **`★적대적 검토 대응` 수사문답 블록**(3개 파일 재발) — 프로세스-메타 + 구어체 수사의문.

---

## 1. 제목(section/subsection) offender — 전수 확인

| 파일:행 | 유형 (카탈로그/조항) | 현재 문구(발췌) | 제안 방향 | tier |
|---|---|---|---|---|
| ch2_sec00_intro.tex:3 | 물음형 제목 (#66; A1/A6) | `\section*{서 --- 왜 엔트로피에는 통계가 필요한가}` | 명사구화: "엔트로피의 통계역학적 정초" | 확정 |
| ch1_sec15_lcoelec.tex:12 | 물음형 제목 (#49; A6) | `\subsection{왜 흑연에는 없고 LCO 에는 있는가 --- MIT 의 물리}` | 명사구화: "흑연·LCO 의 차이 --- MIT 의 물리" | 확정 |
| ch3v22_sec01_map.tex:4 | 물음형(`~인가`) + 은유(생존) | `\section{생존 지도 --- 무엇이 이월되고, 무엇이 재해석되고, 무엇이 골격 밖 새 물리인가}` | 명사구화: "…이월·재해석·골격 밖 새 물리의 구분" | 확정 |
| ch1_appD_si.tex:7 | 물음형(`~인가`) | `\section{Si 계열 접목 예비 지도 --- 무엇이 이월되고 무엇이 새 물리인가}` | 명사구화 | 확정 |
| ch3v22_sec01_map.tex:97 | 은유(살아남는)+비격식(최강) | `\subsection{살아남는 최강 자산 --- 전하 보존의 전극 중립성}` | "가장 견고한 이월 자산 --- …" | 확정 |
| ch1_appD_si.tex:56 | 은유(살아남는)+비격식(최강) — 위 쌍둥이 | `\subsection{살아남는 최강 자산 --- 전하 보존의 전극 중립성}` | 동상 | 확정 |
| ch1_sec04_hys.tex:20 | 은유(비트는 곳) | `\subsection{상호작용이 평형을 비트는 곳 --- $\mu(\theta)$ 의 상호작용 몫}` | "상호작용에 의한 평형 이동 --- …" | 확정 |
| ch3v22_sec05_code.tex:4 | 구어(예고, #41/#62) + 코드 함수명 in 제목 (A5) | `\section{코드 확장 요구명세 --- \code{BlendedAnodeDQDV(...)} 예고}` | "예고" 제거, 함수명은 본문으로 | 확정 |
| ch3v22_sec01_map.tex:118 | 은유(지도=목차) | `\subsection{장의 읽는 순서 --- 지도가 목차다}` | "장의 구성 --- 생존 지도에 따른 동선" | 추정 |
| ch3v22_sec01_map.tex:33 | 은유(갈라지는 곳) | `\subsection{Si 가 흑연과 갈라지는 곳 --- 확립 사실 여덟…}` | "Si 가 흑연과 다른 노드 --- …" | 추정 |
| ch1_sec16b_lcoomega.tex:10 | 미약 메타("정직한 지위") | `\subsection{… 전자항 on/off 토글 --- 평균장 축약의 정직한 지위}` | "…의 지위/범위" | 추정 |

주: 나머지 40여 제목(`ch2_sec*` 통계열역학·`ch1_sec01~10`·`ch3v22_sec02~04` 등)은 명사구·중립 서술로 **근거미발견**(clean). rubric 표준 샘플인 `ch2_sec*` 제목군은 위반 0.

---

## 2. 본문 offender

### 2-A. 렌더 텍스트 판번호·판이력 노출 (D1 / rubric A2 — 최우선)

| 파일:행 | 유형 | 현재 문구(발췌) | 제안 방향 | tier |
|---|---|---|---|---|
| ch1_sec16b_lcoomega.tex:114 | D1 판번호 서술 | "v1.0.19/v1.0.23 의 상시-ON 거동은 True 경로가 bit-exact 로 보존하며…" | 판번호 삭제, 거동을 물리·토글 상태로만 서술 | 확정 |
| ch1_sec16b_lcoomega.tex:104 | D1 판번호(렌더 표 셀) | "= v1.0.19/v1.0.23 상시-ON 거동" | 셀에서 판번호 제거 | 확정 |
| ch1_sec16b_lcoomega.tex:155 | D1 판번호 | "(… = v1.0.19 거동, G1 회귀가 ON 경로로 검증)" | 판번호 제거 | 확정 |
| ch1_appD_si.tex:46 | 메타 작업노트(렌더 표) | "… broadening 출처 규정의 **재작성 필요**." | 작업지시 제거 → "…규정이 Si 에선 재해석됨" | 확정 |
| ch3v22_sec01_map.tex:55 | 메타 태그(렌더) | "…Si 에선 역전(**N7 재작성**)." | "(N7 재해석)" 등 판정어로 | 확정 |
| ch1_appB_codemap.tex:5,99,134 | D1 판번호(부록 B 코드맵) | "Anode\_Fit\_v1.0.24.py --- v1.0.19 에서 …" / "v1.0.18.2" / "v1.0.19" | 부록B 코드대응이라 완화여지 있으나 판이력 서술은 정리 권고 | 추정 |
| ch1v22_bib.tex:44 | 판번호(bib 항목) | "\code{Anode\_Fit\_v1.0.19} 4-전이 흑연 staging …" | 내부검증 인용의 버전명 — 유지/정리 판단 필요 | 추정 |

### 2-B. 메타·작업라벨 / 프로세스-메타 (A5) + 수사문답 (A6 수사의문)

| 파일:행 | 유형 | 현재 문구(발췌) | 제안 방향 | tier |
|---|---|---|---|---|
| ch1_appE_selfconsistent.tex:133 | A5 P-라벨 + 메타 | "\textbf{정직 프레임(**P1 조건검수**).}" | "(P1 조건검수)" 삭제, 헤더를 실질명("이식의 실이득")으로 | 확정 |
| ch1_sec16b_lcoomega.tex:118–127 | 프로세스-메타 + 수사문답(#75) | "★**적대적 검토 대응** --- 세 물음. (1)‘…정말 필요한가.’ (2)‘…과적합 아닌가.’ (3)‘…물리를 바꾸나.’" | 메타 헤더 제거, 3문항을 평서 단정으로 | 확정 |
| ch1_sec05b_gr2L.tex:153 | 프로세스-메타 + 수사문답 | "★**적대적 검토 대응** --- ‘stage-2L 은 실재 상인가, 곡선맞춤인가.’ 셋으로 답한다." | 동상 | 확정 |
| ch3v22_sec02b_sifr.tex:116–123 | 프로세스-메타 + 수사문답 | "★**적대적 검토 대응** --- 세 물음. (1)‘…변명 아닌가.’ (2)‘…식별 가능한가.’ (3)‘…되지 않나.’" | 동상 | 확정 |
| ch1_sec16b_lcoomega.tex:128 | D1 자기-diff(문구 정정 서술) | "…‘미시 질서상 안정성’으로 **읽던 문구만** ‘평균장 축약’으로 정확화한다" | 과거판 문구 대비 삭제, 현행 정의만 진술 | 확정 |
| ch1_appE_selfconsistent.tex:190 | 메타 라벨 | "\emph{1차의 주파수 해석(**정직**).}" | 라벨 제거 | 추정 |

### 2-C. 본문 수사의문 / 독자 지칭 (A6)

| 파일:행 | 유형 | 현재 문구(발췌) | 제안 방향 | tier |
|---|---|---|---|---|
| ch3v22_sec01_map.tex:23 | 독자 지칭 + 은유(기계장치) | "**독자가** 흑연에서 배운 **기계장치가**…스스로 예측해 보는 전이 학습…" | 독자 주어 제거, 평서화 | 확정 |
| ch3v22_sec01_map.tex:126 | 독자 지칭 + 구어(예고) | "…§si-code 가 …**예고한다**. 곧 **독자는** 이 장을 … 관통해 읽을 수 있다." | 독자 주어·예고 제거 | 확정 |
| ch1_sec15_lcoelec.tex:26 | 본문 수사의문 | "정공이 왜 곧바로…한꺼번에 풀리는가 --- 이 물음과, 그 답의…" | 평서 서술로 | 확정 |
| ch1_sec13:130 · ch1_sec14:90 · ch1_sec15:70 · ch1_sec17:24 | 은유(다리)+수사의문형 볼드헤더 | "\textbf{다리 --- … 어느 …에 대응하는가.}" | 명사구 헤더로("…와의 대응") | 추정 |

### 2-D. 은유·구어 관용구 (은유; C2 대역표 미등재)

| 파일:행 (대표) | 유형 | 현재 문구(발췌) | 제안 방향 | tier |
|---|---|---|---|---|
| ch2_sec02:109 · ch2_sec07:7 · ch2_appB:10 · ch2_sec03:104 · ch2_sec08:7 · ch2_sec04:10 · ch1_sec02b:399 · ch3v22_sec01_map:12 | **못박다** 계열(#59/#70) — 8건 | "…을 못박는다 / 못박고 / 못박아 / 못박혀" | 고정한다·명시한다·규정한다 | 확정 |
| ch2_sec03:22 · ch3v22_sec01_map:14 (+:18 인용) | **갈아끼우다**(#37/#61) — 2건(+1 인용) | "n_k 로 갈아 끼우면" / "갈아끼우는 일이었다" | 교체한다 | 확정 |
| ch1_sec05_width:412 | **끌어들인다**(#23) | "이 다리가 …절을 흑연 forward 틀 안으로 끌어들인다" | 편입시킨다 | 확정 |
| ch1_sec04_hys:24 | 은유(씨앗) | "…가운데를 위로 밀어 이중웰의 **씨앗**" | 발단/기원 | 확정 |
| ch1_appE_selfconsistent:134 | 구어(값어치, #9 계열) | "따라서 이 이식의 **값어치**는 …" | 실질 기여/의의 | 확정 |
| ch3v22_sec01_map:21,58,87,100 · ch1_appD_si:9,58 · ch1_sec16b:122 · ch1_sec08:133 · ch2_sec05:72 · ch1_sec15:123 | **산다/살아남다/살아 있다**(#6/#48) — ~10건 | "…에 산다 / 무너져도 살아남는다 / g_j 가 살아남고 / 기여가 살아" | 성립한다·유지된다·존속한다·남는다 | 확정 |
| ch3v22_sec01_map:18,108 (문두) · ch1_sec00:10 · ch1_sec16b:76 · ch1_sec05b:102 · ch3v22_sec02b:154 | **그래서** 담화표지(#67) — 문두 2 + 부연 4 | "그래서 이 장은…" 등 | 따라서·이에·이 때문에 | 확정(문두)/추정(부연) |
| ch1_sec02a_part0:344 | 청유형(하자, #68 류) | "…않는다고 **하자** ---" | 가정한다·인 경우를 본다 | 확정 |
| ch3v22_sec05_code:4(제목)·ch3v22_sec01_map:126 | 구어(예고, #41/#62) | "…예고 / 예고한다" | 개관/제시한다 | 확정 |
| ch1_appE_selfconsistent:137 | 명령형 프로히비션(#69 류, A6) | "‘…계산 절감으로 대체’로 **읽지 말 것.**" | "…를 뜻하지 않는다"(평서 긍정) | 확정 |

### 2-E. 은유-명사 pervasive family (은유; 전역결정 필요 — 대부분 추정)

| 유형(대표행) | 건수 | 현재 문구(발췌) | 제안 방향 | tier |
|---|---|---|---|---|
| **손잡이**(전위/폭 knob): ch1_sec04:223·ch1_sec02b:298,467·ch3v22_sec03:24,88·ch3v22_sec00:9·ch3v22_sec02b:78,92,103,125 | ~10 | "같은 전위 **손잡이**($\mu$ 하나) 공유" / "폭을 넓히는 **손잡이**" | 제어 변수/조절 인자(단, "전위 손잡이"는 준-술어화되어 유지론 있음) | 추정 |
| **무대**(stage): ch1_sec16b:20·ch1_sec15:60,85 | 3 | "물리가 일하는 **무대**는…" | 자리/영역/장 | 추정 |
| **두/세 얼굴**(faces): ch1_sec02a:375·ch1_sec05:382·ch2_sec04:187(캡션)·ch1_sec07:78·ch1_sec02b:44 | 5 | "하나의 분포의 **두 얼굴**이다" | 두 측면/두 표현 | 추정 |
| **기계장치**(machinery): ch1_appE:71·ch3v22_sec01_map:23·ch1_sec07:295 | 3 | "…배운 **기계장치**" / "다입자 **기계장치**" | 기작/장치 구조 | 추정 |
| **낳는다**(produces): ch1_sec04:63·ch2_sec02:9,47·ch1_sec00:39·ch1_sec10:132 | ~6 | "분기 gap 을 **낳는다**" | 만든다·초래한다·가져온다 | 추정 |
| **정직하게**(부사, gap-노출 관용 밖): ch3v22_sec01_map:22·ch1_sec16b:122·ch2_sec09:61 | 3 | "정직하게 마주한다 / 분리하는 장치 / 열어 둔 채" | 부사 삭제 또는 서술 편입 | 추정 |
| **계단이 아닌/아니라**(대조 제목·볼드): ch2_sec05:70(제목),83 | 2 | "…계단이 아닌 연속 블렌드" | 대조-긍정형이라 경계(유지 가능) | 추정 |
| **날조하지 않는다**(정직가드): ch3v22_sec04:98·ch3v22_sec05:8 | 2 | "…소성 구성식을 날조하지 않는다" | E3 정직가드에 준함(유지 가능), 어휘만 순화 | 추정 |

---

## 3. 근거미발견 (점검했으나 잔존 없음/offender 아님)

- **캡션 판이력 태그**(`(신규)`·`(v7-11 유래)`·`(재작성)`): 렌더 캡션 전수 sweep(약 45개 `\caption`) 결과 **0건**. V1014 #1~#8·#16·#20~#22·#24·#29·#32·#34·#40·#57 등 전량 제거·rubric B7 표기로 대체 확정.
- **D2 방어어투 `X가 아니다` 단독**: `가 아니라/아니다/일 뿐` 다수 히트 정독 결과 **거의 전부 대조-긍정형**(`A가 아니라 B다` = B를 긍정 제시) 또는 **A2 허용 오독가드**(FD 동형·기호충돌·라벨층위). 단독 방어 잔존 **사실상 0**.
- **문말 반말체·구어 축약**: 0(V1014와 동일).
- **물음표(`?`) 수사의문**: 렌더 본문 0(수사의문은 `---`·인용부호로만 등장 → §2-B/2-C에 포함).
- **A1 전보체(괄호보충 종결)**: 정독 표본에서 뚜렷한 주술-결여 종결 **미발견**(v1.0.15 D-계열 정리 유지로 추정). 단 전 파일 문장단위 완전정독은 아님 → §미검증.

---

## 4. 유형별 카운트 요약

| 유형 | 확정 | 추정 | 비고 |
|---|---|---|---|
| 물음형/은유/메타 **제목** | 8 | 3 | §1 |
| 렌더 판번호·판이력(D1) | 5 | 2 | v1.0.19/23 노출이 핵심 |
| 메타·P라벨·적대검토 수사문답(A5/A6) | 5 | 1 | 적대검토 블록 3파일 재발 |
| 본문 수사의문·독자지칭(A6) | 3 | 1(4행) | 독자 2·수사의문 1 |
| 못박다 | 8 | – | |
| 산다/살아남다 | ~10 | – | 생존지도 2파일 집중 |
| 그래서(담화표지) | 2(문두) | 4(부연) | |
| 갈아끼우다 | 2 | 1(인용) | |
| 끌어들인다/씨앗/값어치/하자/예고/읽지말것 | 6 | – | 개별 관용구 |
| 은유-명사 family(손잡이·무대·얼굴·기계장치·낳는다·정직하게) | – | ~29 | 전역결정 대상 |
| **소계(확정)** | **≈54** | | 행 기준 |
| **소계(추정)** | | **≈40** | 행 기준 |

**총계**: 확정 ≈54행 + 추정 ≈40행 = **잔존 후보 ≈94행**(제목 11 + 본문 ≈83). V1014 79건 대비 유형 구성이 크게 바뀜 — 캡션-메타(옛 최대군)는 소멸, 대신 서사형 신규 절의 은유·판번호·수사문답이 신규 상위군.

---

## 5. Read Coverage (정독 파일·행범위)

- **전문 정독**: `ch2_sec00_intro.tex`(1–72) · `ch3v22_sec01_map.tex`(1–133) · `ch1_sec04_hys.tex`(1–70) · `ch1_appE_selfconsistent.tex`(104–198) · `ch3v22_sec05_code.tex`(1–45) · `ch1_sec16b_lcoomega.tex`(113–152) · `ch1_sec15_lcoelec.tex`(8–27) · `ch2_sec05_mixing.tex`(70–88) · `ch1_sec05_width.tex`(405–415).
- **제목 전수**: 57개 파일의 `\section/\subsection/\subsubsection/\section*` 전량 grep 추출·판정(§1).
- **캡션 전수**: 약 45개 `\caption{}` grep sweep·정독(판이력 태그 0 확인).
- **어휘 grep 교차검증(전 파일)**: 씨앗·솟구·벼리·먹인다·값어치·환율·옷·산다·죽는다·미끄러·갈아끼우·못박 / 예고·그래서·보자·하자·비트는·낳는다·끌어들 / (신규)·(재작성)·유래·v7·구판·정직하게 / 가 아니라·일 뿐·독자·말 것·금한다·주의한다 / phase·P[0-9]·최종게이트 / 손잡이·무대·기계장치·얼굴 / v1.0·버전·재작성·신규·폐기·조용히·날조 / 인가}·는가}·?·정말·과연·답은 — 각 히트 원문 정독 확인.
- **미검증(honest gap)**: 다음 대형 파일 **본문 문장단위 전문정독 미완**(grep-sweep만) — `ch1_sec01_n0n1`·`ch1_sec06_eqpeak`·`ch1_sec07_broadening`·`ch1_sec12_lcocenter`·`ch1_sec14_lcodecomp`·`ch2_sec01/06/10`·`ch3v22_sec02_cases`·`ch3v22_sec03_blend`·`ch3v22_sec04_mech`. 어휘 그물 밖의 A1 전보체·저강도 은유는 추가 정독 시 소폭 증가 가능. `%` 주석·preamble·bib 서지 본문은 판정 대상 외.

File: Claude/results/comp_v24/LCO_DIAGNOSIS.md
# LCO 진단 — "흑연이 되면 LCO도 됐어야" (사용자 가설) 검증

> 사용자 가설: LCO가 흑연과 아주 다르게 진행될 리 없다. 흑연이 제대로 되면 LCO도 됐어야.
> 요청: (1)흑연과 완전 동일 방법으로 LCO, (2)LCO 추가내용 반영, (3)@3·@5도 적용 — 어디가 문제였나.
> 결론 선요약: **가설 맞음. LCO는 방법·모델상 흑연과 동일하게 작동.** 앞선 'LCO 안 맞음'은
> **실 O3 numeric 부재 + 해석 프록시(Marquis near-delta) 인공물** 때문이지 모델/추가내용 때문이 아님.
> 근거: `lco_plainfit*`·`lco_ablation*`.

## 1. 흑연과 완전 동일 plain MSMR (자유 U·w·Q 로지스틱)
| 대상 | 데이터 | plain MSMR R² |
|---|---|---|
| 흑연 | 실측 | 0.9400 |
| **LCO O2 (Carlier2002)** | **실측(digitized)** | **0.9441** ← 흑연보다 나음 |
| LCO O3 (Marquis) | 해석 프록시 | 0.8546 ← near-delta 인공물(실측 아님) |

→ **실측 LCO(O2)는 흑연과 동일 방법으로 동등 피팅.** 유일 저조 = 해석 O3 프록시(스파이크 인공물).

## 2. @3·@5 도 LCO에 적용 (흑연·블렌드와 동일)
| LCO 실측(O2) | R² | ΔR² |
|---|---|---|
| plain(4피크) | 0.9441 | — |
| @3 정칙용액커널(per-peak Ω) | 0.9565 | **+1.25%p** |
| @5 전이추가(4→6) | 0.9630 | **+1.90%p** |
| @3+@5 | 0.9654 | **+2.13%p** |

→ **LCO도 @3·@5로 개선(오히려 음극보다 큼).** @3=3.70V 두-상 sharp(Ω>2RT)+order broad(Ω<2RT)를
per-peak Ω로 포착, @5=H1/H2·x0.5·H1-3 미세구조 추가로 포착. **개선 패턴이 음극과 동형.**

## 3. LCO 추가내용(전자 엔트로피)은 상온 피팅에 무영향
- LCO 유일 확장 = MIT 전자 엔트로피 ΔS_e≈−45.7 J/mol/K (`LCOCathodeDQDV`).
- **코드 자체 명시(L956)**: "ΔH 가 ΔS_e(T_ref)를 흡수해 T_ref 평탄역이 U 에 놓이게 재보정 —
  **ΔS_e 는 ∂U/∂T(가역열)에만 작용**." → 상온(T_ref) 곡선에서 전자항은 dH 에 흡수, U_j 자유피팅이 그대로 흡수 = plain과 동일.
- 전자항의 **유일 실작용 = T1 이동률 −0.47 mV/℃**(온도 벌어질 때만). = **Codex #5·#6이 지적한 바로 그 부분**.

## 4. 종합 판정
1. **LCO = 흑연 (방법·모델).** plain 0.944·@3/@5 개선 동형. 사용자 가설 확증.
2. **'LCO 안 맞음'의 정체** = ⓐ 실 O3 numeric 공개 부재(O2만 있음·폴리타입 상이) + ⓑ 해석 O3 프록시 불일치(Marquis 스파이크 vs Ramadass broad). **데이터 문제**, 모델/추가내용 아님.
3. **Codex #5·#6과의 관계** = 그것들은 전자항의 **∂U/∂T(온도 의존)** 지적 → 상온 피팅과 **무관**. 다온도 O3 실측이 있어야 검증 가능(현재 부재).
4. **반영 함의**: @3(정칙용액 커널)·@5(전이/staging 세분)는 **화학 불문 일반**(흑연·블렌드·LCO 전부 개선) → **v1.0.24 반영에 LCO 포함 가능**(O2 실측 근거). 전자항 T-의존(#5·#6)만 다온도 O3 대기(별도).

File: Claude/results/comp_v24/SESSION_AUDIT_v1024.md
# v1.0.23 이후 이 세션 전수 감사 (Session Audit) + v1.0.24 최종 방향

> 사용자 요구: v1.0.23 이후 이 세션 전 작업을 전수 재조사하고 제대로 된 업데이트 방향 확정.
> 방법: 기억 아닌 **실제 커밋(32)·스크립트(26)·그림(31)·문서(13)** 기록 기반. 각 항목 = 무엇·근거·결과·v1.0.24 반영 여부.

## 0. 세션 규모(실기록)
- 커밋 32건(전부 push 됨, 브랜치 `claude/anode-fit-v1-0-20-cxshf9`).
- 산출: 스크립트 26·그림 31·종합문서 13 (`comp_v24/`). 원천데이터 20셀+LCO 실측 보존(`lco_data/`).
- 문건·코드(v1.0.23) **무수정 유지**(전부 검증·진단). 반영은 본 감사 후 v1.0.24서 착수.

## 1. 단계별 전수 (7 단계)

### 단계1 — 검증 캠페인 V2~V8 (문건이 반쪽셀 dQ/dV 생성기로 작동하나)
| 커밋 | 내용 | 결과 | v1.0.24 |
|---|---|---|---|
| 7ab38db V2c/V3 | 다중화학·양극·율속 + 각짐규명 + MSMR 동형 | 문건식=MSMR 확증·각짐=격자 아티팩트 | 근거(반영 아님) |
| 24157ae V4 | BDD 스무딩 포팅 + 마스터 피팅 레지스트리 + 파라미터 분포 | `bdd_smoothing.py`·20셀 원장 | 인프라 |
| 81b0bdd V4b | 개선방향 실측(전이 4→6·비대칭폭) | **4→6 후에 철회**·비대칭 미미 | **버릴것 확정** |
| 90c3d1a V5 | 웨이블릿 denoise 정합 수정 + 모델vs데이터 통계 | 사용자 지적(웨이블릿 누락) 수정 | 인프라 |
| 26941a5 V6 | **LCO 첫 실피팅** + 흑연 6소재 OCP (N=18) | LCO R²=0.965(프록시)·흑연 U_j 화학불변 | 근거 |
| f667f32 V7 | Si-graphene + 모델vs데이터 판정 (N=20) | sparse=데이터문제·clean=모델천장 둘다참 | 근거 |
| 4ecc792 V3q | 유한율속 정량 시도 | 비옴 농도분극=스코프 밖(정직) | 근거 |
| 404c187 V4온도 | ∂U/∂T=ΔS/F 실측(O'Regan) | R²=0.645·ΔS 물리정합 | 근거 |
| 2a42cff V8 | 정칙용액 프로토타입 + 검증종합 | `VALIDATION_SYNTHESIS.md` | 근거 |

### 단계2 — T-분리 + XRD 물리 근거
| 커밋 | 내용 | 결과 | v1.0.24 |
|---|---|---|---|
| 56d2d8f·f755919·9561204 | 사용자 T-관측(45℃ 2피크/25℃ 병합) 코드 재현 | stage-2L 엔트로피안정화·0.271 mV/℃≈Dahn 0.30·코드 정상(버그 아님) | **@5 근거** |
| c4ad2ea | XRD 근거 확정 + '4→6' **철회** | 두-상 4 + 4↔3 고용체(Dahn1991) | **@5 물리시드** |
| e1011eb | 선-검토: Ω>2RT + 동일소재 일관성 | 두-상 Ω>2RT·자유 w 산포 | @3·일관성 근거 |

### 단계3 — 최근문헌(2021-26) 고도화 4창
| 커밋 | 내용 | 결과 | v1.0.24 |
|---|---|---|---|
| 4163ced·99cc017 | 흑연/LCO/흑연Si/방법론 4창 리서치 | 실검증 논문 수십편·`LIT_ADVANCE_SYNTHESIS.md` | **@3/@5/일관성 문헌근거** |

### 단계4 — C·A·B 실검증 (가져갈것 vs 버릴것)
| 커밋 | 내용 | 결과 | v1.0.24 |
|---|---|---|---|
| 2af3e4c §6 | 정칙용액 Ω>2RT+Maxwell vs 로지스틱 | near-delta R² +0.5%만(물리성용) | @3 근거·조건부 |
| 427a23d C | 일관성: 계층피팅+부트스트랩+이종소재 | 단일셋 페널티~2%·sharp피크 ±0.07mV·비일관=피팅규율 | **일관성 반영** |
| fbfacaf B(Si) | 상성격: Si=고용체 | 폭/(RT/F)≳1 (흑연 ≪0.12) | **@3 근거** |
| 73651bb B(LCO) | 상성격 + O3 교차검증 + 실데이터 보존 | O2 두-상+order·O3 프록시 불일치 | @3·LCO 근거 |
| ca313e0 | **가져갈것/버릴것 최종판정** | `TAKE_VS_DISCARD.md` | **결정 문서** |

### 단계5 — 개별 개선효과 ablation (사용자 요청: 하나씩)
| 커밋 | 내용 | 결과 | v1.0.24 |
|---|---|---|---|
| ecb4bdb | OFAT 개별(@1~@5) | @3 +0.67·@4 공짜·나머지 무의미/해로움 | **@3 확정** |
| b8223ce·050a2bc | @1·@3·@5 조합 + 곡선/잔차 8패널 | 상호작용~0(가산)·@3 동력·@1 무효·@5 불안정 | **@3·@5 판단근거** |

### 단계6 — Codex 5.6 검토 7지적 교차검증
| 커밋 | 내용 | 결과 | v1.0.24 |
|---|---|---|---|
| 3f5ebcd | 코드+문서 양측 확인 | 숨은버그 0·#1·#5·#6 유효(문서 이미 라벨)·#3 미지지 | **#1·#7 반영·#5/#6 토글** |

### 단계7 — LCO 진단 (사용자 가설: 흑연 되면 LCO도)
| 커밋 | 내용 | 결과 | v1.0.24 |
|---|---|---|---|
| 31cc32c | plain MSMR + @3/@5 + 전자항 무영향 | **LCO=흑연**(0.944≈0.940)·@3/@5 +1.25~2.13%·전자항 상온무영향 | **@3/@5 LCO 포함·전자항 토글** |

## 2. v1.0.24 최종 반영 목록 (확정)
| 항목 | 내용 | 근거 | 범위 |
|---|---|---|---|
| **@3** | 정칙용액 커널(Si Ω<2RT·LCO per-peak Ω) | +0.66(음극)/+1.25(LCO)%p | 흑연·블렌드·LCO |
| **@5** | staging 세분(흑연 stage-2L·LCO 미세구조) | XRD Dahn1991·LCO +1.90%p | 흑연·LCO |
| **LCO 전자항 토글** | on/off 변수(커브 OFF·∂U/∂T ON옵션) | 사용자 안 A·상온 무영향 실증 | LCO |
| **#1** | C-rate/Eyring 단위계약(bit-exact) | Codex 정타·dH_a 해석 | 코드 |
| **#7** | sec13:154 Ω 유효축약 문구 | Codex 부분정타 | 문건 |
| **일관성** | 단일 물리셋 프로토콜 + U_j 물리고정(@4 공짜) | C·부트스트랩 | 전 화학 |

## 3. 이미 반영됨(v1.0.23) — 재작업 불요
- **Ref 6,7 방법**: JCP147 Fredholm-2 ratio 닫힘 → 부록 E(v1.0.23). **전부 해결:**
  - Ref 6 = Lee, Son, Sung, Chong, "Communication: Propagator for diffusive dynamics of an interacting molecular pair," *JCP* **134**, 121102 (2011). **DOI 10.1063/1.3565476** (이번 Crossref 확정 → bib 기록).
  - Ref 7 = Son, Kim, Kim, Kim, Lee, "An accurate expression for the rates of diffusion-influenced bimolecular reactions with long-range reactivity," *JCP* **138**, 164123 (2013). DOI 10.1063/1.4802584 (기확정).
  - 사용자 논문 위치 = `Claude/JCP_147(14)_144111_(2017)...pdf`(repo 내). **미결 없음.**

## 4. 버릴것(실검증 기각)
@1 near-delta(무효·불안정)·@2 비대칭(미미)·**전이 4→6(XRD 위반·철회)**·DFT결합E→Ω·LCO ΔS_e 크게·해석 O3 신뢰.

## 5. 보류(데이터 대기) — 축소됨
- Codex #5·#6 전자항 T²·조성국소 **완전구현** → 다온도 O3 실측 필요(현재 **토글로 열어둠**).
- Fisher 정보기하(v1.0.23 핸드오버 D3) → 이번 부트스트랩 UQ로 부분 대체.
- (Ref 6,7 제목·DOI = §3서 해결 완료 — 보류 아님.)

## 6. 정직한 자기평가 (제 실책 포함)
- **낭비 아님**: 32커밋 전부 근거·판정으로 수렴. "버릴것"(4→6·@1·@2)도 **실검증으로 기각**한 것이라 그 자체가 가치(끼워맞춤 방지).
- **제 실책 3건(정정 완료):**
  1. Ref 6,7을 "원문 필요"로 부정확 요약 — 실은 사용자 논문이 repo에 있고 citation은 기확정, Ref7 제목/DOI도 기록돼 있었음. → **Ref6 DOI Crossref 확정·bib 기록으로 해결.**
  2. 제공된 작업 방법론(업로드 zip `portable_claude_config`)을 세션 내내 미반영 — [[feedback_execute_explicit_choice_not_judgment]]·[[feedback_user_decision_no_requery]] 위반(결정된 것 재질문·옵션 남발). → 계획서 "확정 사항(재질문 없음)"으로 교정.
  3. 사용자 결정을 D1~D7 재질문으로 되물음 → 제거, 확정 고정.

File: Claude/results/comp_v24/TERM_DECISION_TABLE.md
# TERM_DECISION_TABLE — F-10 용어 결정표 초안 (사용자 승인용)

> 목적: F-10(전문용어 억지 한글화 금지·일본식 번역투 배제·본문 한글 prose + 학술용어 영어 원어)의 **전역 리비전 기준표**. 상단 = V1013/V1020 확정 승계분(재-litigate 금지), 하단 = F-10 미결 신규어(사용자 결정 대기).
> 경계: **읽기·표 작성만** — tex/코드 무수정, commit 없음. 본 표는 결정 초안이며 실제 치환은 사용자 승인 후 별도 세션 소관.
> 승계 정책: `V1013_TERMS_POLICY.md`(용어 27+약자 18)·`V1020_STYLE_RUBRIC.md` C절(C1 병기·C2 고정 대역·C3 페르미온/보손)·`HIST_terminology.md`(선행 요약). 치환 금지 5구역(①수식 ②`\code{}` ③`\bibitem{}` ④`%`주석 ⑤`\label/\ref/\eqref/\cite` 키) 그대로 승계.
> 빈도 = `_sections/*.tex` ripgrep **라인-매치** 기준(한 줄에 2회 이상도 1 카운트 — 상대 비교용 근사, V1013 방식 승계). "body" = 치환 금지 5구역 제외 추정치.
> 4-tier: 【확정】 원문 직접 확인 / 【추정】 / 【근거 미발견】 / 【미검증】. 작성 2026-07-22.

---

## A. 상단 — V1013/V1020 확정 승계분 (결정 = 유지·재-litigate 금지) 【확정 승계】

아래는 과거 레지스트리에서 **이미 처분 완료**된 항목. 본 F-10 리비전에서 **다시 논쟁하지 않는다**. "결정" 열이 이미 채워져 있음(공란 아님).

| 용어 | 현재 한글 | 빈도(출처) | 대표 file:line | V1013 등재? | 일본식 calque 의심 | 제안(영문/음차/한글유지) | 근거 | 사용자 결정 |
|---|---|---|---|---|---|---|---|---|
| 대정준 | 대정준(grand canonical) | V1024 확정 병기 | ch1_sec02a_part0.tex:74 | 예(R7 R7) | 해당없음 | **유지**(한글+영문 병기 정착) | 임무 지시 명시 유지 확정 + 국내 교과서 표준. `대정준`/`grand canonical` 양형 공존 설계 | 유지(확정) |
| 정준 | 정준(canonical) | V1024 병용 | ch1_sec02b_part0.tex:356; ch1_sec02a_part0.tex:64 | 예 | 해당없음 | **유지**(`정준`/`canonical` 병용) | 임무 지시 명시 유지 확정. 문건이 `canonical 분배함수`·`정준` 양형 병용 | 유지(확정) |
| 분배함수 | 분배함수(partition function) | V1024 확정 병기 | ch1_sec02a_part0.tex:64 | 예 | 아니오 | **유지** | 임무 지시 명시 유지 확정. `canonical 분배함수(partition function)` 첫 병기 완비 | 유지(확정) |
| 평균장 | 평균장(mean-field) | V1024 다수 | ch2_sec01_partition.tex:108 | 예(C2) | 아니오 | **유지** | V1020 C2 고정 대역어 | 유지(확정) |
| 전이 | 전이(transition) | ch1 149·ch2 61줄(V1013) | V1013 #2 | 예(#2) | 아니오 | **유지** | 굳은 학술 표준어(210줄 반복), 전량 영문화 시 가독성 저해 | 유지(확정) |
| 과전압 | 과전압(overpotential) | 26/7(V1013) | V1013 #13 | 예(#13) | 아니오 | **유지** | 정착 표준 전기화학어(교과서급) | 유지(확정) |
| 히스테리시스 | 히스테리시스(hysteresis) | 7줄(V1013) | V1013 #14 | 예(#14) | 아니오(음차 정착) | **유지** | 음차 정착 표준어 | 유지(확정) |
| 상분리 | 상분리(phase separation) | 8/11(V1013) | V1013 #4 | 예(#4) | 아니오 | **유지**(첫 병기) | 정착 표준 물리어 | 유지(확정) |
| 무질서 | 무질서(disorder) | 다수 | V1013 #19 | 예(#19) | 아니오 | **유지** | 표준 번역어(turbostratic 무질서 등 실질 병기) | 유지(확정) |
| 다중도 | 다중도(multiplicity) | 다수 | V1013 #20 | 예(#20) | 아니오 | **유지** | 표준 번역어 | 유지(확정) |
| 되먹임 | 되먹임(feedback) | 1(V1013) | V1013 #23 | 예(#23) | 아니오(고유 한국어) | **유지** | 표준 번역어 | 유지(확정) |
| 배경 | 배경(background) | 다수 | V1013 #25 | 예(#25) | 아니오 | **유지** | 표준어, 코드 대응 $C_\bg$ | 유지(확정) |
| 활성화 장벽 | 활성화 장벽(activation barrier) | 다수 | V1013 #26 | 예(#26) | 아니오 | **유지** | 표준 번역, 코드 대응 명확 | 유지(확정) |
| 축퇴 | 축퇴(degeneracy) | 2(V1013) | V1013 #22 | 예(#22) | 아니오(정착) | **유지** | 표준 고체물리 번역어(축퇴 전자기체). **←준위 판단의 선례** | 유지(확정) |
| 겉보기 | 겉보기(apparent) | 5줄(V1013) | V1013 #16 | 예(#16) | 아니오 | **유지**(선택 병기) | 첨자 $U_\app$ 로 연결 명확 | 유지(확정) |
| 격자기체 | 격자기체(lattice gas) | 10/8(V1013) | V1013 #6; C2 | 예(#6,C2) | 아니오 | **유지+첫 병기** | V1013 병기 보강 확정 | 유지(확정) |
| 정규용액 | 정규용액(regular solution) | 11/2(V1013) | V1013 #5; C2 | 예(#5,C2) | 아니오 | **유지+첫 병기** | V1013 병기 보강 확정 | 유지(확정) |
| 이중웰 | 이중웰(double-well) | 4(V1013) | V1013 #7; C2 | 예(#7,C2) | 아니오 | **유지+첫 병기** | V1013 병기 보강 확정 | 유지(확정) |
| 평탄역 | 평탄역/plateau | 4 vs 22(V1013) | V1013 #11 | 예(#11) | 아니오 | **plateau 통일**(첫 병기) | V1013 처분 승계 | 유지(확정) |
| 배리어 | 장벽 | V1013 #8 | V1013 #8 | 예(#8) | — | **치환→장벽** | V1013 치환 확정(문서 지배어 통일) | 유지(확정) |
| 미시상태·거시상태·앙상블·저장조·spinodal·준안정 가지·과주행·꼬리·배치·섞임 엔트로피·전이 중심·분기 중심 | 각 C2 병기형 | V1020 C2 | ch1_sec02a_part0.tex(전역) | 예(C2) | 아니오 | **유지**(C2 고정 대역) | V1020 C2 위반 시 P6 스윕 대상 | 유지(확정) |
| 페르미온·보손 | 페르미온(fermion)·보손(boson) | V1020 C3 | ch2_sec01_partition.tex:35 | 예(C3) | 아니오 | **유지**("보존" 표기 금지) | V1020 C3 확정 | 유지(확정) |
| 가역 발열 | 가역 발열(reversible heat) | V1020 C2 | ch2_sec07_revheat.tex | 예(C2) | 아니오 | **유지**("가역열" 금지) | v1.0.17 결정 승계 | 유지(확정) |

> 주: `대정준·정준` 은 문건이 한글형(`대정준`)과 영문형(`grand canonical`/`canonical`)을 **의도적으로 병용**(예 ch1_sec02a_part0:73 `grand canonical 분배함수` ↔ :74 `\emph{대정준}(grand canonical)`). 이 병용은 결함 아님 — 병기 관례. **하단 신규어의 영문 전환도 이 병기 스킴(첫 등장 한글(영문))과 동일 정합.**

---

## B. 하단 — F-10 미결 신규어 (사용자 결정 대기 — "결정" 열 공란) 【확정 조사·미결 처분】

전부 **V1013 레지스트리 무등재**(통계역학/blend 절이 레지스트리 작성 이후 유입 → 사각지대). **재-litigate 아님 = 최초 결정.** 현재 6개어 모두 본문에서 **영문 병기 0건** — 통계역학 절의 병기 관례(lattice gas·grand canonical·Fermi–Dirac 전부 병기)를 위반.

| 용어 | 현재 한글 | 빈도(총/ body) | 대표 file:line | V1013 등재? | 일본식 calque 의심 | 제안(영문/음차/한글유지) | 근거 | 사용자 결정 |
|---|---|---|---|---|---|---|---|---|
| **요동** | 요동(fluctuation) | 44 / ~41 | ch1_sec02a_part0.tex:106(소절명); ch1_sec06_eqpeak.tex:38; ch1_sec02b_part0.tex:359 | 아니오(미결) | △ 搖動 한자어(일본 공용), 사용자 직접 지목 | **영문 fluctuation 전환 + 첫 병기 `요동(fluctuation)`** (복합어 `요동--응답`→`fluctuation–response`·`요동--소산`→`fluctuation–dissipation`) | 사용자 "억지 한글화 더 헷갈림" 직접 예시. 통계역학 절 병기 관례 위반(현 0 병기). fluctuation–dissipation/response 는 정리 고유명칭이라 영문 우세 | (공란) |
| **양성** | 양성 (요동의 ~) | 10 / ~8 | ch1_sec02b_part0.tex:359; ch3v22_sec03_blend.tex:96; ch2_appB_codemap.tex:24 | 아니오(미결) | ○ **억지 한글화 대표·다의 모호** | **영문 positivity 전환** — `요동의 양성` → `요동의 양성(positivity)` 또는 `분산의 양의 부호(var>0)` | **최우선.** `양성` 단독은 다의(음성/양성 검사·양성 종양·수컷) 심각 모호. 실제 의미는 $\partial\langle N\rangle/\partial\mu=\beta\,\mathrm{var}(N)>0$ 의 수학적 positivity. 사용자 직접 지목 | (공란) |
| **음함수** | 음함수(implicit function) | 28 / ~26 | ch2_sec05_mixing.tex:13; ch1_appD_si.tex:57; ch3v22_sec01_map.tex:98 | 아니오(미결) | △ **표준 수학어**(한국 미적분 표준)이나 F-10 표적 | **판단 요청**: (1) 첫 병기 `음함수(implicit function)`+한글 유지 / (2) 영문 `implicit` 통일 | `음함수`는 `양성`과 달리 정착 표준 수학어(implicit function)라 유지도 정당. **단 같은 blend/합성 절이 이미 `정의상 implicit`(영문) 병용**(ch3v22_sec03:85·ch1_sec02b:355) → 내부 불일치가 결정 축. 일관화 필요 | (공란) |
| **섭동** | 섭동(perturbation) | ~5 / ~5 | ch1_appE_selfconsistent.tex:158(소섭동·비등방 섭동), :191; ch1_appB_codemap.tex:135(무섭동) | 아니오(미결) | △ 攝動 표준 물리어(일본 공용) | **영문 perturbation 전환 + 첫 병기** (`소섭동`→`small perturbation`) — **저우선** | 부록 E·B **한정 5건**(본문 통계역학 절엔 없음). 표준 물리어라 유지도 방어 가능. 영향 최소 | (공란) |
| **유일근** | 유일근(unique root) | 24 / ~22 | ch1_sec02b_part0.tex:359; ch3v22_sec03_blend.tex:87(수치 유일근); ch2_appB_codemap.tex:19 | 아니오(미결) | ○ **사전어 아닌 압축 조어** | **`유일한 근` 풀어쓰기 + 첫 병기 `(unique root)`** 또는 영문 `unique root` | `유일근`은 `유일한 근`의 비표준 압축(사전 미등재). `근(root)`은 표준 한글 수학어라 **풀어쓰기만으로 F-10 충족** 가능. `요동 양성 유일근` 3어 연쇄 라인 다수 | (공란) |
| **준위** (추가 발굴) | 준위 (에너지 ~·Fermi ~·불순물 ~) | 34 / ~33 | ch1_sec15_lcoelec.tex:57(불순물 준위(impurity state)); ch2_sec03_vibel.tex:58(Fermi 준위) | 아니오(미결) | ○ **準位 명백 일본 유래**(じゅんい) | **유지(병기 보강) 권고 — 사용자 확인** | 準位는 명백 일본 유래이나 **축퇴처럼 완전 정착**(V1013이 `축퇴` 유지). 문건이 이미 `불순물 준위(impurity state)`·`Fermi 준위`(=Fermi level) 병기. 전면 영문화(→energy level) 34건은 과잉 우려. `\bibitem` 1건(ch2v22_bib:10) 치환 제외 | (공란) |

---

## C. 검토 후 제외한 후보 (과잉 플래그 방지) 【확정】

전수 조사 중 calque·억지 한글화로 **의심했으나 제외**한 항목(사용자 재확인 불요 판단, 근거 첨부):

| 용어 | 빈도 | 제외 사유 |
|---|---|---|
| 감수율(susceptibility) | ~9 | 표준 물리어 + **이미 첫 병기 완비** `등온 입자수 감수율(isothermal particle-number susceptibility)`(ch1_sec06_eqpeak:39). C1 준수. |
| 소산(dissipation) | 18 | 표준 물리어. `요동--소산`=fluctuation–dissipation 정리, `소산(entropy production)` 병기(ch2_sec05_mixing:223) 존재. |
| 겹침(overlap) | ~30 | **고유 한국어**(일본식 아님). `겹침 가중`=overlap weighting, 인근 `연속 블렌드` 병기. 계량 대상 아님. |
| 들뜸(excitation) | 5 | **고유 한국어**. `Bose--Einstein 들뜸수` 등 영문과 이미 병기. |
| 근찾기(root-finding) | 1 | **고유 한국어 조어**(ch1_appE:23 `대수 근찾기`). 일본식 calque 반대편. |
| 양함수(explicit function) | 0 | 문건 미출현(`음함수`의 짝 없음) — 조치 불요. |

---

## D. 치환 총 영향 건수 (body, 치환 금지 5구역 제외) 【추정】

| 대상 | body 라인-매치 | 비고 |
|---|---|---|
| 요동 | ~41 | 총 44 − 주석 3(ch1_sec02b:409,418·ch3v22_sec03:277) |
| 양성 | ~8 | 총 10 − 주석 2 |
| 음함수 | ~26 | 총 28 − 주석 2(ch2_sec05:233·ch2_sec08:226) |
| 섭동 | ~5 | 부록 한정, 주석 0 |
| 유일근 | ~22 | 총 24 − 주석 2 |
| **F-10 5개어 소계** | **~102** | 라인-매치 합(단, `요동 양성 유일근` 동시 출현 라인 다수 → 실제 편집 라인 수 < 102) |
| 준위(추가·옵션) | ~33 | 총 34 − `\bibitem` 1 |
| **최대 합(준위 포함)** | **~135** | |

> 【추정】사유: 라인-매치 근사이며 다어 동시 출현(`요동 양성 유일근`) 중복이 있어 **실제 편집 라인 수는 102보다 작다**. 정밀 어절 카운트는 실제 편집 세션에서 재측정 필요.

---

## Read Coverage

- **전문 정독**: `V1013_TERMS_POLICY.md`(91줄) · `V1020_STYLE_RUBRIC.md`(51줄, C절 집중) · `HIST_terminology.md`(144줄).
- **grep 전수(_sections/*.tex 57파일)**: `요동`(44)·`양성`(10)·`음함수`(28)·`섭동`(3라인)·`유일근`(24)·`준위`(34)·`감수율`·`소산`(18)·`겹침`·`들뜸`·`근찾기`·`어림`(0)·`양함수`(0). content+count 모드 병용, 대표 라인 문맥 직접 확인.
- **인접 승계어 v1.0.24 실측 확인**: `대정준(grand canonical)`(ch1_sec02a_part0:74)·`분배함수(partition function)`(:64)·`평균장`(ch2_sec01:108)·`정준`(ch1_sec02b:356) 병기형 원문 확인 — 상단표 승계가 v1.0.24 실물과 정합함을 검증(선행 버전 보고 인용에 그치지 않음).
- **미열람(범위 밖)**: 각 표적어의 **전 출현 라인 문맥 정독**(대표 라인만 확인, 나머지는 라인-매치)·Codex 산출물(CLAUDE.md P2 경계). 실제 치환 편집은 본 sub 경계 밖.
