Repository: lksz1412/Project_Anode_Fit

# Project_Anode_Fit

리튬이온전지 흑연 음극의 ICA(dQ/dV) · DVA(dV/dQ) 동역학 기반 해석 및 피팅 프레임워크.

## 구조

- `docs/` — LaTeX 작업 문건
  - `graphite_ica_dynamic_ver5.tex` — 마스터 문건. 내부에 `ver.1 기본식` ~ `ver.5 히스테리시스` 5개 블록 (사실상 Chapter 1~5)
  - `graphite_ica_charge_balance_ver1_rechecked2.tex` — Chapter 1 (기본식) 재작성판. 전하 보존식 기반의 내부 전위 결정 흐름 도입
- `_local_only/` — 공개 추적 제외 (저자 본인 논문 PDF · 손글씨 노트 사진 등)

## 현재 작업 방향

1. ver5 마스터의 Chapter 1 골격을 유지한 채, ver1_rechecked2 의 전하 보존식 흐름으로 디벨롭
2. ver1_rechecked2 에 남은 self-consistent 되먹임 변수 문제는 본 저자의 JCP 147 (14) 144111 (2017) 의 ref 6, 7 적분식 해법을 응용해 해결
3. Chapter 2~5 인계 (`ver.N 으로 전달되는 기준식`) 정합성 유지

File: Claude/results/comp_v24/T_SPLIT_FINDING.md
# 온도 의존 피크 분리 (45℃ 2피크 / 25℃ 병합) — 이론·코드점검 종합

> 사용자 관측: **방전 흑연 3번째 전이가 45℃서 2피크, 25℃서 1피크(병합)**. 열broadening인지 다른 이유인지 미상.
> 요청: (a) 정합성 높일 이론·논문 검토 (b) 단순 코드문제일 수 있으니 코드 점검.
> 결론 선요약: **버그 아님.** XRD 확증 열역학 현상(stage-2L 엔트로피 안정화)이고, 문건 코드가 물리 파라미터를
> 주면 정확히 재현. 현 출하 default 가 안 보여주는 건 **폭·ΔS 시드 두 파라미터**(둘 다 기존 지적 이슈) 때문.

---

## 1. 기제 — 열 broadening 아님 (반대 방향이 증거)
- **열 broadening 가설이면 고온서 더 병합**해야 함(kT↑ → 폭↑ → 겹침↑). 관측은 **정반대**(45℃ 분리·25℃ 병합).
  → 브로드닝 아님. **인접 두 전이가 고온서 벌어지는(diverge)** 현상.
- 정본: **stage-2L(“liquid-like” 면내 무질서·고배위엔트로피) 상**은 배위 엔트로피로 안정 → **~10℃ 이상서만 존재**.
  - 저온: 2L 미형성 → **3↔2 단일 전이(1피크)**.
  - 고온: 2L 출현 → **3↔2L + 2L↔2 두 전이(2피크)**. 온도↑ → 2L 창 넓어짐 → 분리↑.
- 이는 **회사서 "조건 따라 안 잡히던 피크가 잡힘"의 물리 정체**(고용체/order feature 가 아니라 **진짜 두-상 2L 출현**).

## 2. 서지 (XRD 실측 — 전부 검증가능)
| 문헌 | 관측 | 정량 |
|---|---|---|
| **Dahn, *PRB* 44, 9170 (1991)** in-situ XRD | 0–70℃ Li_xC6 상도. **2L 상 10℃ 이상 존재**·저온 소멸 | 3↔2L·2L↔2 분리 **≈0.30 mV/℃**, ~10℃서 0 |
| **Schmitt et al. 2022** (delithiation dV/dQ) | **탈리튬화(방전 음극)서** 2L 분리 재확인 | 고온 분리·상온 병합 |
| Reynier·Yazami·Fultz *JPS* 119–121, 850 (2003) | 2↔1 plateau ∂/∂T≈0 (견고 두-상) | 2L 구역만 T-민감 |

- **관측이 "방전(탈리튬화) 음극 3번째 전이"인 점이 Schmitt 2022 와 정확히 일치** — 2L 분리는 delithiation 특이적으로 보고됨.
- Δ(ΔS)=29 J/mol/K = 두 전이의 **가역 엔트로피 차** → `∂U/∂T=ΔS/F` 로 분리속도 0.30 mV/℃ 산출(29/F=0.30).

## 3. 코드 점검 (문건 v1.0.23 무수정 검사)
| 지점 | 코드 | 판정 |
|---|---|---|
| `func_U_j` (L95) | `U_j(T)=(−dH_rxn+T·dS_rxn)/F` → `dU_j/dT=dS_rxn/F` | ✅ 열역학 정확 |
| `equilibrium` (L624)·`dqdv` (L759) | 둘 다 `func_U_j(T,dH_rxn, _effective_dS_rxn(tr,T))` | ✅ 두 dQ/dV 경로 T-path 동일 |
| `_effective_dS_rxn` 흑연 base (L708) | `return tr['dS_rxn']` (항등) | ✅ 엔트로피→dU/dT 직결, 버그 없음 |
| `GRAPHITE_STAGING_LIT` (L1027) | **`stage 3→2L`·`stage 2L→2` 를 이미 별도 전이로 명명** | ✅ **2L 구조 이미 내장**(상 추가 아님) |

**→ 코드 구조 결함 없음.** 출하 default 가 T-분리를 **안** 보여주는 건 오직 두 파라미터 때문(둘 다 기존 지적):
1. **폭 default 가 shoulder-broad**(`w=0.014–0.016`=14–16mV). 3→2L(0.140)·2L→2(0.120) 은 20mV 이격인데 FWHM≈50mV
   라 **전 온도서 한 blob 으로 뭉갬**. = M-factor 분석서 지적한 **과대폭**(두-상은 ~2mV 여야). 
2. **Δ(ΔS) default 가 과소**(3→2L:0 − 2L→2:−5 = 5 J/mol/K → 0.05 mV/℃). Dahn 실측 **Δ≈29**(→0.30 mV/℃) 필요.

## 4. 재현 (물리 파라미터 주입 → 출하 `equilibrium()` 직접 호출) — `T_split.png`
두-상 폭(`w=1.6mV`) + Δ(ΔS)=29(고V 3↔2L:+14.5·저V 2L↔2:−14.5, Tm=10℃ 앵커):

| T | 분리 | 피크수 | 관측 |
|---|---|---|---|
| 5℃ | 1.5 mV | **1(병합)** | — |
| 10℃ | 0 mV | 1(병합점) | 2L 소멸(Dahn) |
| **25℃** | 4.5 mV | **1(병합)** | ✅ 사용자 관측 |
| **45℃** | 10.5 mV | **2(분리)** | ✅ 사용자 관측 |
| 65℃ | 16.5 mV | 2(분리) | — |

- **분리 기울기 0.271 mV/℃ ≈ Dahn 0.30**(정합)·**병합 ~10℃**·**25℃ 병합/45℃ 분리 정확 재현**.
- 병합/분리 판정 = prominence 기준 분해가능 피크수(sep<FWHM=3.53·w ⇒ 병합). 물리적으로 정직.

## 5. 함의 (문건·코드 반영은 사용자 최종 결정 — 여기선 확정 사실만)
1. **관측은 XRD 확증 열역학 현상**(stage-2L). curve-fitting 아님. **폐기했던 "4→6 전이"와 근본 다름** — 2L 은
   XRD 공존 확인된 **기존 4 두-상 중 2개**(3↔2L·2L↔2)이며 문건이 **이미 별도 명명**. 상 추가 없음.
2. **코드 정상.** 반영이 필요하면 **파라미터 시드 2개**만: (a) 두-상 폭 ~2mV(사용자 제안 Ω>2RT sharp 시드) (b)
   3↔2L·2L↔2 의 실 Δ(ΔS)≈29(현 0·−5 → 예: +7·−22 또는 문헌 entropic profiling 값).
3. **산업 방어력 강화 포인트**: "조건 따라 피크 개수 변함"은 사용자가 **불일치**로 우려했으나, 실은 **모델이
   언제(>10℃)·얼마나(0.30 mV/℃) 분리되는지 예측**하는 **물리적 강점**. 회사 다온도 매트릭스 설명력의 근거.

## 서지 (실재·검증가능)
Dahn *PRB* 44, 9170 (1991) · Schmitt et al. (2022, graphite delithiation dV/dQ stage-2L) · Reynier·Yazami·Fultz
*JPS* 119–121, 850 (2003) · (교차) Ohzuku·Iwakoshi·Sawai *JES* 140, 2490 (1993).
정직 단서: Δ(ΔS)=29 는 Dahn 분리기울기서 역산(직접 열량계 값 아님)·2L 병합온도는 율/이력 의존(~10℃ 근사)·
본 재현은 물리 시드 주입 데모(실측 fit 아님, 정량 일치는 실 ΔS·폭 부여 시 확인 예정).

File: Claude/results/comp_v24/USER_FEEDBACK_v1024_READING.md
# USER FEEDBACK — v1.0.24 정독 피드백 리스트 (적층 전용)

> **모드**: 사용자 정독 중. **문건(tex) 수정 금지.** 피드백을 접수·확인·적층만 한다.
> 사용자가 **"피드백 전부 줬다"** 라고 하면 그때 이 리스트 전체를 놓고 집행 착수.
> **앵커 규칙**: 컴파일 번호(식 1.6·§1.1.4 등)는 재편집 시 이동하므로, 각 항목은 **`\label` 기준**으로 고정한다.
> **원칙**: (1) 사용자 지적은 원의도대로 충실 기록. (2) "현재 상태"는 원문 직접 확인 사실만. (3) "집행 시 고려"는 중립 메모(미결정) — 사용자 방향에 대한 반박이 아니라, 그대로 적용 시 생길 충돌·파급을 미리 표시해 집행을 빠르게 하기 위함. **결정권은 사용자.**

상태 범례: `접수(미착수)` · `집행대기(사용자 확정)` · `집행중` · `완료`

---

## F-01 — §1.1.4 절의 필요성 재검토
- **사용자 지적**: §1.1.4 는 읽는 데 굳이 필요한가 싶은 절. 물리적 이해에 필수가 아니라 대체로 "알아두면 좋은" 정도의 내용으로 보임.
- **위치**: `_sections/ch1_sec01_n0n1.tex:190` · `\label{sec:pointwise}` · 컴파일 §1.1.4 "점별 평가 원칙 --- 자연 경계가 여는 여유"
- **현재 상태(원문 확인)**: 절 성격이 섞여 있음 —
  - (a) 본문 문단(191–201): 점별 닫힘 원칙(전이 기여가 각 $V_n$ 점에서 직접 완결·공유 보조좌표 없음, 인과 기억 꼬리의 유효 지지폭 $L_{V,j}$, 비등온 $T(V)$ 의 점별/전이당 평가 구분) — 방법론적 전제.
  - (b) `keybox`(203–207) "두 전위": $V_\mathrm{app}$·$V_n$ 만 남긴다는 요약 — 하류가 $V_n$ 위에서 평가된다는 구조 선언.
  - (c) `bgbox`(209–223) "측정 원리 배경": GITT·엔트로피 계수 측정·가역 발열 측정의 대응 색인. 자기 규정상 "기법 상세는 범위 밖", "전제와 측정의 대응 색인일 뿐" → 사용자의 "알아두면 좋은" 성격과 가장 부합.
  - (d) `srcbox`(226+) "다리 --- 측정 원리 박스의 두 원전": bgbox 원전 서지 다리.
- **분류**: 절 필요성 / 편집(삭제·강등·축약·이동) 후보
- **집행 시 고려(중립·미결정)**: 절 전체가 아니라 부분별 하중이 다름 — (a)+(b)는 $V_n$ 을 평가 변수로 확정하는 load-bearing, (c)+(d)는 배경/색인 성격. "삭제 / 부록 강등 / 요약 축약 / 유지" 중 선택은 사용자. 집행 전 `\ref{sec:pointwise}` 역참조 grep 필요(있으면 이동·삭제 시 링크 정리 수반).
- **상태**: 접수(미착수)

---

## F-02 — §1.2.1 대문자 P 이중 사용(압력 vs 확률)
- **사용자 지적**: 식 1.6 은 대문자 P 를 압력으로, 식 1.7 은 바로 확률로 씀. 아래첨자가 있어도 같은 대문자 P 라 오해 소지 큼. 노테이션 정리 필요. **방향 제안**: 열역학·물리 상태함수의 통상 표기(압력 $P$ 등)는 그대로 두고, 확률처럼 저자마다 다른 기호만 조정. 확률은 **소문자 $p$** 가 분간에 도움.
- **위치**: `_sections/ch1_sec02a_part0.tex` · §1.2.1 "앙상블과 Boltzmann·Gibbs 인자"
  - 식 1.6 = `\label{eq:sm-fund}` (line 30–36): $\dd E=T\dd S-P\dd V+\mu\dd N$, $\tfrac{P}{T}\dd V$ → **P = 압력**
  - 식 1.7 = `\label{eq:sm-resv}` (line 46–49): $P_i\propto W_R(\cdots)$ → **$P_i$ = 확률**
- **현재 상태(원문 확인)**: 확률 P 는 이 절 여러 곳 — $P_i$ (line 47·60·77, 대정준 박스 `eq:sm-gc` 포함). 압력 P 는 근본 미분식(line 30·32). 참고: 문건은 유사 충돌(Helmholtz $F$ vs Faraday $F$)을 line 66 에서 "기호만 같고 문맥으로 갈린다"로 명시 처리한 전례가 있음 — 사용자는 확률의 경우 문맥 의존보다 소문자 p 로 분리하자는 취지.
- **분류**: 노테이션 충돌(압력 P vs 확률 P)
- **집행 시 고려(중립·미결정)**: 확률 $P_i\to p_i$ 치환은 이 절뿐 아니라 대정준 박스 `eq:sm-gc`, 하류의 확률 참조 전부에 파급 → 전수 치환 + 소문자 p 가 다른 양과 겹치지 않는지 재검 필요. 압력 P 유지는 사용자 방향과 일치. **검수 7항목 #1(노테이션 일관성)**과 직접 연동.
- **상태**: 접수(미착수)

---

## F-03 — 식 1.21 소문자 f(Helmholtz)·s(엔트로피) 의 직관성
- **사용자 지적**: 식 1.21 은 Helmholtz 자유에너지를 소문자 $f$ 로 써서 직관적이지 않음. 통상 표기가 맞는지 의문. 이로 추산하는 내부 엔트로피 $s$ 도 소문자라 직관적이지 않음.
- **위치**: `_sections/ch1_sec02a_part0.tex:320–325` · 식 1.21 = `\label{eq:sm-sint}`
  - $f_\mathrm{int}=-k_BT\ln q$ (line 320, 소문자 f), $s_\mathrm{int}=-\partial f_\mathrm{int}/\partial T$ (line 322, 소문자 s)
- **현재 상태(원문 확인)**: 이 $f_\mathrm{int}$·$s_\mathrm{int}$ 는 명시적으로 **자리당(per-site) 내부 자유도** 양(line 319 "내부 자유도의 자유에너지 몫", 자리 하나 기준). 문건은 이미 **총량(extensive)에 대문자**를 씀 — 총 Helmholtz $F=-k_BT\ln Z$ (line 64), 총 엔트로피 $S=k_B\ln W$ (line 27). 즉 현재는 **대문자=총량 / 소문자=자리당(intensive)** 규약이 서 있음.
- **분류**: 노테이션 직관성(소문자 자유에너지·엔트로피)
- **집행 시 고려(중립·미결정)**: 단순 $f\to F$·$s\to S$ 승격은 기존 총량 $F$·$S$ 와 정면 충돌. 사용자 방향("직관적 대문자")과 기존 규약(자리당 소문자) 사이 해소책 예: (i) 소문자 유지하되 첨자·정의로 "자리당" 강조, (ii) $\tilde F,\tilde S$ 또는 $f_\mathrm{site}$ 등 명시적 per-site 기호, (iii) 다른 관례 도입 — 어느 쪽이든 **총량 $F,S$ 와의 구분 보존이 조건**. 최종 선택은 사용자. (F-02 확률 $p$ 방향과 함께 "노테이션 일괄 정리 패스"로 묶어 집행하면 효율적일 수 있음 — 후보.)
- **상태**: 접수(미착수)

---

_최종 갱신: F-03 까지 3건 접수. 리스트는 열려 있음(계속 적층). 문건 작업 보류 — 사용자 "전부 줬다" 신호 대기._

File: Claude/results/comp_v24/VALIDATION_SYNTHESIS.md
# 반쪽셀 dQ/dV 모델 — 공개 실측 검증 종합 (v1.0.24)

> 문건(v1.0.23)의 반쪽셀 dQ/dV·dV/dQ 생성식을 공개 실측 데이터로 전 축 검증한 종합 보고.
> 문건 완성도 로드맵의 "실측이 식을 설명하는가" 축. 문건·코드 **무수정**(검증·실험만).
> 근거 산출물: `comp_v24/`(스크립트·그림·레지스트리) · `PHASE_V*_RESULT.md` · `fit_registry.md`(20셀 원장).

---

## 1. 검증 범위·데이터 (20셀·6 출처·CC-BY)
| 축 | 데이터(출처) | 셀수 |
|---|---|---:|
| 흑연 평형 dQ/dV | SINTEF pOCV(Zenodo 20086298) + 흑연 OCP 5소재(PyBaMM/PyBEP) | 7 |
| 순수 Si / Si-graphene | SINTEF Si + Si-FLG(Zenodo 18119350) | 4 |
| 흑연+Si 블렌드 | SINTEF SiGr 저/고/B ×2 | 6 |
| 양극(층상) | NMC111/532(20086298) + **LCO**(PyBaMM Marquis2019=Doyle/Garcia Dualfoil) | 3 |
| 유한율속 ① | DLR 흑연-SiOx 율속(Zenodo 20323533) | 5율속 |
| 온도(∂U/∂T) | O'Regan 2022 흑연 entropic term(Zenodo 5171874) | 2 |

## 2. 핵심 검증 결과
### 2.1 평형 브로드닝 = MSMR (확증)
- 문건 평형식 `ΣQ_j·ξ(1−ξ)/w_j` 는 **MSMR(Verbrugge/Baker 2017–18)와 정확히 동형**(`w_j=ω_j·RT/F`). 코드가
  LCO 절에 명시한 매핑을 문헌·실측이 흑연까지 확인.
- 실측 두-상 피크 = near-delta(FWHM 3.5–4 mV = 0.14–0.16·RT/F, §7 예측 정합). 출하 `equilibrium()` 피팅
  R²=0.95(흑연)·**0.998(순수 Si)**·0.94–0.98(블렌드)·**0.99(NMC 양극)**·0.965(**LCO 첫 실피팅**).
- **U_j(전위중심) 셀·조성 무관 일관**(2→1=0.102±0.002 V·4→3=0.225±0.0015 V); w_j 두-상(≈2 mV)/shoulder(≈15 mV) 이봉.

### 2.2 M-factor 제거 (실증)
- dV/dQ 골 깊이 = 1/(dQ/dV 피크높이). 올바른 폭 w_j 로 dQ/dV 피크높이를 맞추면 dV/dQ 높이가 저절로 맞음 →
  전위축 stretch(M) 불요. 과대폭(w=RT/F) default 는 dV/dQ 골 ~11× 부풀음(=M 넣던 상황). **평형 절반 실증.**

### 2.3 블렌드 합성식 §3.5 (확증)
- blend = 흑연 host + Si host 가산(R²=0.94–0.98). 흑연 피크 위치 블렌드서 불변. 고Si `f_Si=0.776≈metadata 0.755`.

### 2.4 유한율속 ① (정성 확증·정량 스코프)
- 정성: 전류↑ → 피크 broaden·lower·shift(20 mV/mA)·washout(~10 mA). 문건 L_V∝|I|·분극 두 기제 실측.
- 정량: 상용 harvested SiOx 음극은 **비옴 농도분극**(Rn_eff 율속의존) 지배 → 옴 분극(V_n=V_app−|I|Rn)만으론
  정량 peak 위치 재현 한계. (순수흑연·박막 필요; 공개 부재.)

### 2.5 온도 ∂U/∂T = ΔS_rxn/F (확증)
- 출하 `entropy_coefficient_x` 가 O'Regan 측정 흑연 dU/dT 재현 R²=0.645. 피팅 ΔS_rxn 물리 정합(dilute 양수·dense 음수).

## 3. 모델 문제 vs 데이터 문제 (판정)
20셀 R² vs 데이터 품질(밀도·단조율):
- **데이터 나쁠 때**(sparse 실측 Si-graphene, 0.2 pts/mV): **R²=0.55 붕괴** — 순수 Si(clean)는 0.998. → **데이터 문제.**
- **데이터 깨끗할 때**(SINTEF·OCP): R²=0.95–0.998, 잔차=**모델**(두-상 near-delta).
- 결론: **둘 다 참** — 실무 데이터 품질이 흔한 원인이나, 문건식은 clean 데이터를 잘 설명. 밀도·단조율 자동기록 →
  임의 데이터의 모델/데이터 비중 즉시 판정 가능.

## 4. dQ/dV 추출 = BDD 스무딩 반영
- BDD/99_Backend 방법론 포팅: 다척도 중앙차분 median slope + **왕복공간 savgol 앙상블** + 적응 단/광폭 +
  **웨이블릿 denoise**(soft-threshold 피크보존). 단일 savgol 왜곡(피크 눌림·왕복 편향) 완화. 노이즈(±5 mV) 회복 1.8× 우수.

## 5. 개선 로드맵 (실측·문헌 근거 — 전부 추가 후보, P5)
| # | 방향 | 실측 검증 | 위험 |
|---|---|---|---|
| 1 | 전이 4→6(canonical stage) | dQ/dV +0.2%·**entropy 도 지목(수렴)** | 낮음 ★1순위 |
| 2 | 비대칭 두-측폭(Zhu 2023) | dQ/dV +1%(일부 피크 실측 비대칭) | 낮음–중 |
| 4-단일상 | 정칙용액 Frumkin(Ω<2RT) | **실패: R²=0.79<0.95(꼬리 무거움, §6)** | — 폐기 |
| 4-two-phase | Ω≥2RT + Maxwell(진짜 plateau) | 원리적 near-delta 해법(미실행) | 높음(문건 성격전환) |
| — | 농도분극 항 | 율속 정량 스코프 확장 | — |
- **수렴 발견**: dQ/dV·entropy 둘 다 잔차의 1차 refinement 로 "전이 수 증가"(#1) 지목.
- **near-delta 결론**: 값싼 개선 어느 것도 R²~0.95 천장을 못 넘음(#1 +0.2%·#2 +1%·#4단일상 −16%). 두-상
  Maxwell(#4-full)만이 원리적 해법이나 무거움 → MSMR+자유폭이 실용 최적(사용자 결정 전).

## 6. 정칙용액 프로토타입 (#4) — near-delta 해법 검증 (실행: `regsol_proto.png`)
- 정칙용액(Frumkin) 단일상 peak `dQ/dV=Q·F/|RT/(θ(1−θ))−2Ω|` (Ω<2RT) 로 흑연 4피크 피팅 vs 로지스틱.
- **결과: 정칙용액이 오히려 나쁨 — R²=0.79 vs 로지스틱 0.95.** 이유: Ω<2RT 단일상 peak 은 **꼬리가 무거워**
  (peak 높이 ~45 vs 실측 ~70) near-delta 재현 실패. 진짜 sharp 는 Ω→2RT(수치 특이) 근처만 나옴.
- **함의(로드맵 정련)**: near-delta 의 원리적 해법 #4 는 **단일상 Frumkin 이 아니라 두-상(Ω≥2RT + Maxwell
  construction=진짜 plateau)** 이어야 한다. 이는 OCV 를 비해석적으로 만들고 모델 성격을 바꾸는 무거운 확장.
- **결론**: 로지스틱(MSMR) R²~0.95 는 이미 합리적 작동점이며, 마지막 5%(near-delta)는 값싼 개선(#1 전이추가
  +0.2%·#2 비대칭 +1%·#4 단일상 −16%)으로 닫히지 않는 **근본 한계**. 두-상 Maxwell(#4-full)만이 원리적
  해법이나 문건 성격 전환 결정 필요(사용자). 그 전까지 MSMR + 자유폭 w_j 가 실용 최적.

## 7. 정직한 한계
- 두-상 near-delta 는 로지스틱(MSMR) 구조상 delta 재현 불가(ω→0 근사만) → R²~0.95 천장. #4(정칙용액)가 원리적 해법.
- LCO 고유 raw 부재(계산·Dualfoil 대리)·NMC≠LCO·저Si f_Si 축퇴·율속 정량은 상용셀 confound.
- 공개데이터=상온·(대부분)C/50 — 회사 표준 매트릭스(다온도×다율속 동일전극)는 사내 스크립트.

File: Claude/results/comp_v24/VERSION_COMPARISON_v19_v23_v24.md
# 버전 비교 재검 — v1.0.19 vs v1.0.23 vs v1.0.24 (어투·구문·내용·논리)

> 사용자 요청(2026-07-22): "v19=구문 최고·v23=논리 최고. 이 둘과 v24를 어투·구문·내용·논리로 재검. 과거 이력 대조해 의도된 변경인지 퀄리티 하락인지 판정."
> 방법: `_sections/` 파일명 버전 안정 → 같은 논리 절 버전별 직접 대조(37 공통 절). 3창 병렬(A 흑연본론 sec00-10·B LCO+Part T·C 부록/Si) + master §1.1.4 검토. 이력 근거 = `plans/`(2026-05~07 리비전 계획 ~20)·각 버전 HANDOVER/PHASE·ledger.

---

## 0. 결론 (선요약)

**품질 하락 = 0건.** v19의 구문 완성도와 v23의 논리 사슬은 v24에서 **모두 보존**됐고, 3창 독립 감사 + 이력 대조에서 **무기록 품질저하는 발견되지 않았다**. 모든 v23→v24 변경은 사용자 1차 피드백(F-01~F-11)으로 추적되고, 모든 v19→v23 변경은 사용자가 상찬한 논리 심화다.

**유일한 실질 변화 = 의도된 어투(voice) 평탄화.** F-04(수필체·물음형 제목·구어 은유·정직 형용사 제거)·F-10(요동/양성 등 일본식 calque 영문화)·F-01(§1.1.4 압축)이 v19/v23의 "생생하고 투명한 교육적 목소리"를 얇게 만들었다. 이는 **v24 실행 오류가 아니라 사용자 본인이 요청한 trade-off**다. 되돌리려면 F-04/F-10 결정 자체의 재판단이 필요하다(아래 §4 복원 옵션).

---

## 1. 버전 계보 (사실)

| | 구조 | 페이지 | 성격 |
|---|---|---|---|
| **v1.0.19** | 2챕터(Ch1=흑연+LCO+Part0, Ch2=Part T) | 62+25 | 사용자 평 "구문 최고" — v10~19 문장 정련의 정점 |
| **v1.0.22** | 3챕터 재편(흑연/LCO/Si 분리, Part T→Ch1 병합, Si 신설) | — | 구조 재배치(의도된 설계) |
| **v1.0.23** | 3챕터 | 87+25+17 | 사용자 평 "논리 최고" — 부록 E 자기일관·Part T 사슬 심화 |
| **v1.0.24** | 3챕터 | 97+30+21 | v23 + reflect(@3 Si Frumkin·@5 stage-2L·LCO 전자항 토글) + **FB0~7 1차 피드백 리비전** |

**변경 분포**: 대확장(논리 심화)은 **전부 v19→v23**(예: ch2_sec04 einstein 420→973어·synthesis 623→1144·lcoelec 1160→1735). **v23→v24는 파일당 0~16줄, 전부 lexical**(제목·용어·술어 치환); Part T/LCO 5개 파일은 v23=v24 byte-identical.

---

## 2. 4축 종합 판정

| 축 | v24 vs v19(구문 기준) | v24 vs v23(논리 기준) | 종합 |
|---|---|---|---|
| **어투** | 개선(교과서 register) — 단 v19 생동감 소폭↓ | 개선 — 단 v23 투명 voice 소폭↓ | **의도된 평탄화**(F-04/F-10). 하락 아님·trade-off |
| **구문** | **보존** — 문장 파손 0, calque 풀어쓰기로 소폭 개선 | 보존 | **보존~소폭 개선** |
| **내용** | v19 대비 **순증**(worked example·그림·Part 0 사다리·appE·Si·통합 Frumkin) | 보존 + 신규(sec16b) | **순증**. 유일 축소=F-01 §1.1.4 배경(의도) |
| **논리** | 보존 | **완전 보존**(Part T 사슬·부록E 사슬 100% 동일) | **완전 보존** |

---

## 3. 하락 의심 항목 — 전수 판정 (전부 "의도", 진짜 하락 0)

| # | 위치 | v19/v23 → v24 | 축 | 판정·근거 |
|---|---|---|---|---|
| 1 | §1.1.4 bgbox/srcbox | 배경 14+27줄 → 압축(~50%↓) | 내용 | **의도(F-01/D4)**. 인용 5종·GITT표·점별원칙 보존. 삭제=엔트로피지도→본문4절 교차문장 1개·변수대응 1줄 |
| 2 | Part T·LCO·부록 다수 | 물음형 제목·구어 은유(못박다/살리다/무대/두얼굴/진짜)·정직 형용사 → 평서 | 어투 | **의도(F-04/V1014_TONE)**. 논리 담지어 불변. 생동감 소폭↓ |
| 3 | sec02b·sec06·appE·blend | 요동/양성/유일근 → fluctuation/positivity/유일한 근 | 어투·용어 | **의도(F-10 사용자 직접 지목)**. sec06/sec02b 고밀도(각 12회) = 혼합 register 대표 표본 |
| 4 | appE L29·L140·keybox | "참 문제"·"안전 증명서"·"정직 프레임" → 평서 | 어투 | **의도(F-04·사용자 E.3 직접 지목)**. 물리/label 불변(적대검수 인증) |
| 5 | ch3v22_sec01_map L18-24 | "전이학습 연습" 서사 대폭 압축 | 어투·내용 | **의도(D1 자기-서사 제거)**. ★voice 손실 최대 지점 |
| 6 | sec01_map·sec04_mech·blend | comp_R4·원장 V1·R6·★확인필요·"원전 재확인 중" process 라벨 제거 | 내용(scaffold) | **의도(FB3/FB7 triage)**. tier·미확정 사실 보존, todo/고백조만 제거 |
| 7 | sec10 worked example | U_j(298.15) 표시값 210.87→210.88·85.29→85.30 | 내용 | **F-번호 미추적 유일 변경**. 하위값(ξ_eq·peak·합 6.95)·코드 sha256 전부 불변 → 표시 반올림·물리 영향 0·무해 |

**진짜 "하락"(무기록 품질저하) = 0.** #7만 F-추적 밖이나 표시 반올림으로 물리 무영향.

---

## 4. ★ v23 논리 핵심 무결성 (별도 정밀 판정)

- **Part T 사슬**(분배함수→config/vib/전자→Einstein→mixing→극한→가역발열→종합→방법→종결): 11파일 eq-label·구조·유도단계 v23=v24 **동일**. 단계 약화·건너뜀 0.
- **부록 E 자기일관 사슬**(참문제 비선형Volterra→동결0차 가해기준→1차 ratio 닫힘→동결극한 정확회수→ref 5항 기록→타당성 부등식→전달함수): 식·박스·단계 **100% 동일**. register·판번호·F-07 리스트버그 수정만 변경. 방정식·유도스텝·가정차 **하나도 삭제·약화 안 됨**. (appE는 FB3서 1회 누락됐다 FB7 적대검수서 발견·수정 — 가장 늦게·조심스럽게 만져진 파일, 최종도 "물리/label 불변" 검증.)
- **Si Ch3**: Frumkin 커널 유도(폭판정→커널→Ω→0 로지스틱 bit-exact 폴백)·블렌드 host곱 3-검산 무결. graphite/LCO/Si 통합 분모 RT/[ξ(1-ξ)]-2Ω = 실질 논리 기여.

---

## 5. 복원 옵션 (사용자 판단 — 미집행)

voice trade-off가 과하다고 판단되면 아래는 **논리/교과서 register를 해치지 않고** 되살릴 수 있는 후보:

- **(권장) §1.1.4 "엔트로피 해석지도 → 본문 4절" 교차지도 문장 1개 복원**(항목 1). 수필체 아닌 항법(navigation) 문장 → 교과서 register와 무충돌. 압축본에 1줄 추가로 복원 가능.
- **(선택) appE·sec01_map의 투명/교육 voice 부분 복원**(항목 4·5). 단 이는 F-04(자기-서사·수사 제거) 결정의 부분 되돌림 → F-04 재판단 필요. "생존 지도"·"정직 공백 GS"처럼 **defined term으로 보존**하는 절충안 있음(v24가 이미 그 둘은 보존).
- **(선택) fluctuation 혼합 register 재판단**(항목 3). sec06/sec02b가 표본. 단 F-10(요동 영문화) 사용자 직접 지목 사항.

없음(현 상태 유지)도 정당 — 모든 변경이 사용자 요청의 충실한 집행.

---

## Read Coverage
- 3창 대조: A(흑연 sec00-10)·B(LCO sec11-18+Part T ch2_sec00-10)·C(부록A/B/E+Si Ch3+stage-2L/lcoomega). 각 v19·v23·v24 병렬 read + diff.
- 이력: `plans/`(register/textbook/logical-chain 계획)·`PHASE_FB{1,3,4,6,7}_RESULT`·`V1024_FEEDBACK_EXECUTION_LEDGER`·`USER_FEEDBACK_v1024_READING`(F-01~11).
- 미수정: 본 문서는 **재검 감사**(read-only). 복원은 사용자 결정 후 별도 집행.
</content>

File: Claude/results/comp_v24/fit_registry.md
<!-- 자동생성: v24_master_fit.py — 데이터 추가 시 재실행하면 갱신 -->
## 피팅 레지스트리 (N=12 셀·조건)

| # | label | chem | role | 조건 | R² | U_gr(V) | w_gr(mV) | U_si(V) | w_si(mV) | f_Si(fit/exp) | 출처 |
|--:|---|---|---|---|--:|---|---|---|---|---|---|
| 1 | Gr_c1 | graphite | anode | pOCV/25C | 0.9577 | [0.1061, 0.1429, 0.1455, 0.2274] | [1.56, 1.68, 17.74, 2.13] | [] | [] | 0.0/None | Zenodo 20086298 (SINTEF, CC-BY-4.0, pOCV C/50, 25C) |
| 2 | Gr_c2 | graphite | anode | pOCV/25C | 0.9521 | [0.1051, 0.1419, 0.1445, 0.2277] | [1.67, 1.54, 17.56, 2.13] | [] | [] | 0.0/None | Zenodo 20086298 (SINTEF, CC-BY-4.0, pOCV C/50, 25C) |
| 3 | Si_c1 | Si | anode | pOCV/25C | 0.9977 | [] | [] | [0.2858, 0.426, 0.4718] | [44.7, 55.1, 22.7] | 1.0/None | Zenodo 20086298 (SINTEF, CC-BY-4.0, pOCV C/50, 25C) |
| 4 | Si_c2 | Si | anode | pOCV/25C | 0.9973 | [] | [] | [0.2699, 0.3382, 0.4571] | [40.2, 40.0, 39.5] | 1.0/None | Zenodo 20086298 (SINTEF, CC-BY-4.0, pOCV C/50, 25C) |
| 5 | SiGr1_lowSi_c1 | SiGr_low | anode | pOCV/25C | 0.9832 | [0.1009, 0.1395, 0.14, 0.2243] | [1.59, 23.73, 1.63, 1.82] | [0.4326, 0.4506] | [10.0, 150.4] | 0.501/0.302 | Zenodo 20086298 (SINTEF, CC-BY-4.0, pOCV C/50, 25C) |
| 6 | SiGr1_lowSi_c2 | SiGr_low | anode | pOCV/25C | 0.9833 | [0.1007, 0.1384, 0.1395, 0.2237] | [1.54, 1.58, 22.32, 1.78] | [0.419, 0.4336] | [146.0, 10.0] | 0.509/0.302 | Zenodo 20086298 (SINTEF, CC-BY-4.0, pOCV C/50, 25C) |
| 7 | SiGr2_highSi_c1 | SiGr_high | anode | pOCV/25C | 0.9548 | [0.1034, 0.1373, 0.1417, 0.2256] | [3.14, 24.21, 3.69, 1.97] | [0.2895, 0.4584] | [42.6, 66.9] | 0.774/0.755 | Zenodo 20086298 (SINTEF, CC-BY-4.0, pOCV C/50, 25C) |
| 8 | SiGr2_highSi_c2 | SiGr_high | anode | pOCV/25C | 0.9434 | [0.0997, 0.1347, 0.1387, 0.2238] | [3.01, 25.63, 3.2, 1.79] | [0.2881, 0.45] | [39.2, 65.8] | 0.764/0.755 | Zenodo 20086298 (SINTEF, CC-BY-4.0, pOCV C/50, 25C) |
| 9 | SiGr3_B_c1 | SiGr_B | anode | pOCV/25C | 0.98 | [0.1015, 0.1391, 0.15, 0.2243] | [4.09, 4.11, 39.14, 1.76] | [0.296, 0.4589] | [37.4, 72.2] | 0.723/0.655 | Zenodo 20086298 (SINTEF, CC-BY-4.0, pOCV C/50, 25C) |
| 10 | SiGr3_B_c2 | SiGr_B | anode | pOCV/25C | 0.8276 | [0.0994, 0.1371, 0.1777, 0.2241] | [4.37, 5.05, 12.48, 1.88] | [0.4252, 0.58] | [10.0, 232.3] | 0.892/0.655 | Zenodo 20086298 (SINTEF, CC-BY-4.0, pOCV C/50, 25C) |
| 11 | NMC111_c1 | NMC111 | cathode | pOCV/25C | 0.9943 | [3.7483, 3.8155, 3.9322, 4.1845] | [18.64, 31.12, 57.26, 105.48] | [] | [] | 0.0/None | Zenodo 20086298 (SINTEF, CC-BY-4.0, pOCV C/50, 25C) ⚠LCO아님(층상 대리) |
| 12 | NMC532_c1 | NMC532 | cathode | pOCV/25C | 0.9952 | [3.721, 3.774, 3.8782, 4.153] | [12.31, 24.07, 50.5, 114.87] | [] | [] | 0.0/None | Zenodo 20086298 (SINTEF, CC-BY-4.0, pOCV C/50, 25C) ⚠LCO아님(층상 대리) |

File: Claude/results/comp_v24/param_dist_stats.md
# 흑연 스테이징 피크 파라미터 분포 (전 anode 셀)

| 피크 | N | U 평균 | U std | U min–max | w 평균(mV) | w std | w min–max |
|---|---:|---:|---:|---|---:|---:|---|
| 2→1(0.10) | 8 | 0.1021 | 0.0023 | 0.0994–0.1061 | 2.6212 | 1.1124 | 1.54–4.37 |
| 3→2L(0.14) | 15 | 0.1407 | 0.0037 | 0.1347–0.15 | 12.8533 | 11.7104 | 1.54–39.13 |
| 4→3(0.22) | 8 | 0.2251 | 0.0015 | 0.2237–0.2277 | 1.9075 | 0.1428 | 1.76–2.13 |
| shoulder/기타 | 1 | 0.1777 | 0.0 | 0.1777–0.1777 | 12.46 | 0.0 | 12.46–12.46 |
