Repository: lksz1412/Project_Anode_Fit

# Project_Anode_Fit

리튬이온전지 흑연 음극의 ICA(dQ/dV) · DVA(dV/dQ) 동역학 기반 해석 및 피팅 프레임워크.

## 구조

- `docs/` — LaTeX 작업 문건
  - `graphite_ica_dynamic_ver5.tex` — 마스터 문건. 내부에 `ver.1 기본식` ~ `ver.5 히스테리시스` 5개 블록 (사실상 Chapter 1~5)
  - `graphite_ica_charge_balance_ver1_rechecked2.tex` — Chapter 1 (기본식) 재작성판. 전하 보존식 기반의 내부 전위 결정 흐름 도입
- `_local_only/` — 공개 추적 제외 (저자 본인 논문 PDF · 손글씨 노트 사진 등)

## 현재 작업 방향

1. ver5 마스터의 Chapter 1 골격을 유지한 채, ver1_rechecked2 의 전하 보존식 흐름으로 디벨롭
2. ver1_rechecked2 에 남은 self-consistent 되먹임 변수 문제는 본 저자의 JCP 147 (14) 144111 (2017) 의 ref 6, 7 적분식 해법을 응용해 해결
3. Chapter 2~5 인계 (`ver.N 으로 전달되는 기준식`) 정합성 유지

File: Claude/results/research/CH1v9_LCO/20_extraction/menetrier_delmas_1999.md
# 추출카드 — Ménétrier/Delmas 1999 (insulator–metal 전이·전자 물성)

- **저자·연도·DOI**: M. Ménétrier, I. Saadoune, S. Levasseur, C. Delmas, *J. Mater. Chem.* **9**, 1135–1140 (1999). DOI 10.1039/a900016j.
- **축**: C2(★상전이·전자 엔트로피).
- **핵심 방법**: LixCoO2 (0.5≤x≤1) 전기화학 탈리튬화 시료. XRD + 전기전도도(electrical conductivity) + thermoelectric power(Seebeck) + **7Li MAS NMR**(Knight shift)로 전자 국재(localized)↔비국재(delocalized) 전이 추적.
- **지배식/정성 결과**:
  - Li 탈리 시 **국재 전자 → 비국재(itinerant) 전자**로 점진 변화 = **insulator → metal 전이**.
  - **MIT 가 biphasic(2상) 도메인의 driving force** — 7Li MAS NMR 이 직접 시사. (절연 Li-rich phase + metallic Li-poor phase 공존)
- **정량값(값·단위·조건·불확도)**:
  - MIT 발현 x: 고화학량 Li1CoO2 는 **x=1−δ (δ≪1)** 에서 이미 metal 출현(즉 거의 x=1 직하). "x≈0.94" 의 통상 인용보다 빠름 — **O3-R1 하한 경계가 결정 결함 농도에 민감**(Motohashi 카드 line 416 재확인). tier A(다중 cross).
  - 2상역: x≈0.75–0.94 (Reimers·Motohashi 와 정합).
  - 전도도·Seebeck 절대값: 원논문 Fig. 유료 → 정성("localized→delocalized")만 확보. 정량 = tier C(미확보).
- **타당·한계**: MIT 의 **전자적 본질**과 2상역과의 인과를 NMR 로 직접 입증한 1차 원천. 한계: g(E_F)·전자 비열계수 직접 산출 X(→ Motohashi D(E_F)=13 e/eV, Reynier S_e≈0.18 kB/atom 으로 보완). 정량 전도도·Seebeck 수치는 본문 유료로 미확보.
- **우리 의도 관련성 (★전자 엔트로피 직접 anchor)**:
  - LCO 의 **MIT = 전자 자유도(국재↔비국재) 전이** → 전자 엔트로피 항이 x≈0.75–0.95 에서 *active* 임을 1차로 근거화. 우리 forward 의 전자 엔트로피 plug-in 발현구간 = 이 2상역.
  - "MIT 가 2상역 driving force" = 이 plateau(3.9 V, Xia 카드)는 **순수 configurational 로 설명 불가**(ML 카드: stat-mech 가 이 2상역을 못 만듦) → 전자 항 필수.
- **정독범위**: abstract(RSC·RG) full read + 2차 인용(Motohashi 본문 정독에서 [38] 로 재확인). 원논문 full-text = snippet.
- **tier**: MIT 본질·2상 인과 **A**, MIT x=1−δ **A**, 전도도·Seebeck 정량 **C**.

File: Claude/results/research/CH1v9_LCO/20_extraction/reynier_yazami_2004_entropy.md
# 추출카드 — Reynier/Yazami 2004 "Entropy of Li intercalation in LixCoO2" (★전자 엔트로피 크기 anchor)

- **저자·연도·DOI**: Y. Reynier, J. Graetz, T. Swan-Wood, P. Rez, R. Yazami, B. Fultz, *J. Electrochem. Soc.* **151**, A422 (2004) — 또는 동 그룹 Phys. Rev. B 70, 174304 (2004) "Entropy of Li intercalation in LixCoO2". CaltechAUTHORS e9xj1-c1x65 / record 2974.
- **축**: C1(엔트로피 계수)·C4(calorimetry)·C2(★전자 엔트로피).
- **핵심 방법**: 전기화학셀 평형전압의 **온도 의존성** 측정 → 리튬화 엔트로피 ΔS_lith(x), 0.5<x≤1.0. + **inelastic neutron scattering**(phonon 엔트로피) + **LDA 전자구조 계산**(전자 엔트로피) + Li-vacancy **configurational** 엔트로피. 세 기여로 분해.
- **지배식**:
  - 리튬화 엔트로피: $\Delta S_{\mathrm{lith}}(x) = F\,\dfrac{\partial U_{ocv}(x,T)}{\partial T}$ (전위 온도계수 ↔ 부분 몰 엔트로피).
  - 분해: $\Delta S_{\mathrm{lith}} = \Delta S_{\mathrm{config}} + \Delta S_{\mathrm{phonon}} + \Delta S_{\mathrm{electronic}}$.
  - configurational(ideal): $\Delta S_{\mathrm{config}} = -R[x\ln x + (1-x)\ln(1-x)]$ (정렬 구조 x=1/2·5/6 가정 시 보정).
  - electronic(축퇴 전자기체 Sommerfeld): $S_e \simeq \frac{\pi^2}{3}k_B^2\,T\,g(E_F)$ (LDA 로 작은 값 산출).
- **정량값(값·단위·조건·불확도)**:
  - **ΔS_lith 최대 ~9.0 kB/atom (overall, 0.5<x≤1.0 전체구간)**; **O3 hexagonal 구조 내에서는 ~4.2 kB/atom**. tier A(다중 검색 cross). (overall 9.0 은 O3 + 고전압 전이 합산 폭)
  - **★전자 엔트로피 ΔS_e ≈ 0.18 kB/atom (metallic phase, x=0.833, LDA)** — 작은 값. tier B(단일 검색 snippet).
  - **configurational 엔트로피가 O3 상 ΔS 조성의존성의 절반 이상(>½)** 지배. phonon 은 음(−)의 ΔS 대부분 설명하나 x 의존성은 작음.
  - 전자+configurational 변화가 **MIT 에 comparable importance** (원저자 결론).
- **타당·한계**: ★우리 전자 엔트로피 항의 **크기(order of magnitude)** anchor — O3 상 내 전자 항은 작다(~0.18 kB/atom)지만 MIT 부근에서 비중↑. 한계: full-text 유료(Caltech login gated) → 분해 J/mol/K 표·g(E_F) 정확값 미확보, 0.18 kB/atom 은 snippet tier B. 측정 ∂U/∂T 의 온도범위·불확도 미확보.
- **우리 의도 관련성**:
  - ★전자 엔트로피 식·크기 둘 다: $S_e\propto T\,g(E_F)$ 형(Sommerfeld), O3 내 ~0.18 kB/atom. → forward 의 전자 항은 **작지만 MIT 구간(x≈0.75–0.95)에서 두드러짐**으로 plug-in.
  - LCO ΔS(x): O3 ~4.2 / overall ~9.0 kB/atom — Ch1 의 U_j(T)=(−ΔH+TΔS)/F 의 ΔS 입력 스케일.
  - config 식 $-R[x\ln x+(1-x)\ln(1-x)]$ + 정렬구조(x=1/2, 5/6) 보정 = 양극 엔트로피 backbone.
- **정독범위**: abstract + 다중 검색 snippet(검색 grounding) cross. full-text = gated(login) → snippet.
- **tier**: ΔS 9.0/4.2 kB/atom **A**; 전자 0.18 kB/atom **B**; 분해 정설(config>½, phonon 음) **A**; J/mol/K 표·g(E_F) **C(미확보)**.

File: Claude/results/research/CH1v9_LCO/20_extraction/xia_ceder_2007_dqdv.md
# 추출카드 — Xia/Lu/Meng/Ceder 2007 (★dQ/dV 전이 위치·plateau)

- **저자·연도·DOI**: H. Xia, L. Lu, Y. S. Meng, G. Ceder, "Phase Transitions and High-Voltage Electrochemical Behavior of LiCoO2 Thin Films Grown by PLD", *J. Electrochem. Soc.* **154**(4), A337–A342 (2007). DOI 10.1149/1.2509021. **★full-text PDF 정독(6 p, pdftotext)**.
- **축**: C3(★dQ/dV 전이) 주, C2 보조.
- **핵심 방법**: PLD LiCoO2 박막(거의 순수 003 배향), 4.2–4.9 V cutoff 충방전 + dQ/dV(differential capacity) + ex-situ XRD + PITT(diffusion).
- **지배식/결과**: dQ/dV peak = 충방전 plateau. 각 peak ↔ 상전이 1:1 대응.
- **정량값(★voltage·x·상 assignment, 전부 tier A 본문)**:
  - **~3.9 V 큰 plateau = first-order metal–insulator transition (MIT)**. (x≈0.75–0.94 2상역에 해당)
  - **4.05–4.20 V 사이 2개 minor plateau = order–disorder transition, 조성 Li0.5CoO2(x≈½) 부근**. (hexagonal↔monoclinic)
  - **4.2–4.5 V: peak 無** (이 구간 상전이 없음); 4.5 V 부근 dQ/dV 소폭 상승 = 전이 onset.
  - **4.55 V = O3 → H1-3** 전이; **4.62 V = H1-3 → O1** 전이(고전압, 4.7 V 까지 가역; 4.9 V 충전 시 두 peak 병합).
  - 4.85 V 소 peak = 전해질 분해(부반응, 상전이 아님).
  - Li 화학확산계수 $D_{Li}$: **x≈0.4 에서 최대**, 이후 x↓ 감소(PITT). tier A.
  - 박막 4.5 V 까지 안정, >4.5 V 급격 capacity fade(strain·Li gradient).
- **타당·한계**: ★LCO dQ/dV 전이 위치·plateau·상 assignment 의 가장 명료한 1차 원천(Chen & Dahn 과 정합). 코인 하프셀(vs Li). 한계: 박막(순수 003) → bulk powder 와 peak 폭·분극 차이 가능; ΔS_rxn·Ω(reaction 폭)·logistic 파라미터 자체는 미제공(전이 위치만).
- **우리 의도 관련성 (★L3 dQ/dV·U_j 초기값 직접 anchor)**:
  - LCO forward 전이 logistic 의 **U_j 초기값**: U≈3.9 V(MIT), 4.05–4.20 V(order–disorder pair @x≈½), 4.55 V(O3→H1-3), 4.62 V(H1-3→O1). Ch1 하프셀 범위(통상 3.0–4.2~4.5 V)에서는 **3.9 V(MIT) + 4.05–4.20 V(order–disorder) 2~3개 전이**가 핵심.
  - ★전자 엔트로피 연결: **3.9 V plateau 의 물리적 정체가 명시적으로 "metal–insulator transition"** = 우리 전자 엔트로피 항이 이 전이에서 발현한다는 직접 근거(Ménétrier·Motohashi 와 삼각).
- **정독범위**: **full**(smeng.ucsd.edu JES-Xia.pdf, pdftotext, abstract·dQ/dV 본문·상전이 절 정독).
- **tier**: 모든 voltage·x·상 assignment **A**(본문 직접).
