Repository: lksz1412/Project_Anode_Fit

# Project_Anode_Fit

리튬이온전지 흑연 음극의 ICA(dQ/dV) · DVA(dV/dQ) 동역학 기반 해석 및 피팅 프레임워크.

## 구조

- `docs/` — LaTeX 작업 문건
  - `graphite_ica_dynamic_ver5.tex` — 마스터 문건. 내부에 `ver.1 기본식` ~ `ver.5 히스테리시스` 5개 블록 (사실상 Chapter 1~5)
  - `graphite_ica_charge_balance_ver1_rechecked2.tex` — Chapter 1 (기본식) 재작성판. 전하 보존식 기반의 내부 전위 결정 흐름 도입
- `_local_only/` — 공개 추적 제외 (저자 본인 논문 PDF · 손글씨 노트 사진 등)

## 현재 작업 방향

1. ver5 마스터의 Chapter 1 골격을 유지한 채, ver1_rechecked2 의 전하 보존식 흐름으로 디벨롭
2. ver1_rechecked2 에 남은 self-consistent 되먹임 변수 문제는 본 저자의 JCP 147 (14) 144111 (2017) 의 ref 6, 7 적분식 해법을 응용해 해결
3. Chapter 2~5 인계 (`ver.N 으로 전달되는 기준식`) 정합성 유지

File: Claude/results/research/CH1v9_LCO/20_extraction/menetrier_delmas_1999.md
# 추출카드 — Ménétrier/Delmas 1999 (insulator–metal 전이·전자 물성)

- **저자·연도·DOI**: M. Ménétrier, I. Saadoune, S. Levasseur, C. Delmas, *J. Mater. Chem.* **9**, 1135–1140 (1999). DOI 10.1039/a900016j.
- **축**: C2(★상전이·전자 엔트로피).
- **핵심 방법**: LixCoO2 (0.5≤x≤1) 전기화학 탈리튬화 시료. XRD + 전기전도도(electrical conductivity) + thermoelectric power(Seebeck) + **7Li MAS NMR**(Knight shift)로 전자 국재(localized)↔비국재(delocalized) 전이 추적.
- **지배식/정성 결과**:
  - Li 탈리 시 **국재 전자 → 비국재(itinerant) 전자**로 점진 변화 = **insulator → metal 전이**.
  - **MIT 가 biphasic(2상) 도메인의 driving force** — 7Li MAS NMR 이 직접 시사. (절연 Li-rich phase + metallic Li-poor phase 공존)
- **정량값(값·단위·조건·불확도)**:
  - MIT 발현 x: 고화학량 Li1CoO2 는 **x=1−δ (δ≪1)** 에서 이미 metal 출현(즉 거의 x=1 직하). "x≈0.94" 의 통상 인용보다 빠름 — **O3-R1 하한 경계가 결정 결함 농도에 민감**(Motohashi 카드 line 416 재확인). tier A(다중 cross).
  - 2상역: x≈0.75–0.94 (Reimers·Motohashi 와 정합).
  - 전도도·Seebeck 절대값: 원논문 Fig. 유료 → 정성("localized→delocalized")만 확보. 정량 = tier C(미확보).
- **타당·한계**: MIT 의 **전자적 본질**과 2상역과의 인과를 NMR 로 직접 입증한 1차 원천. 한계: g(E_F)·전자 비열계수 직접 산출 X(→ Motohashi D(E_F)=13 e/eV, Reynier S_e≈0.18 kB/atom 으로 보완). 정량 전도도·Seebeck 수치는 본문 유료로 미확보.
- **우리 의도 관련성 (★전자 엔트로피 직접 anchor)**:
  - LCO 의 **MIT = 전자 자유도(국재↔비국재) 전이** → 전자 엔트로피 항이 x≈0.75–0.95 에서 *active* 임을 1차로 근거화. 우리 forward 의 전자 엔트로피 plug-in 발현구간 = 이 2상역.
  - "MIT 가 2상역 driving force" = 이 plateau(3.9 V, Xia 카드)는 **순수 configurational 로 설명 불가**(ML 카드: stat-mech 가 이 2상역을 못 만듦) → 전자 항 필수.
- **정독범위**: abstract(RSC·RG) full read + 2차 인용(Motohashi 본문 정독에서 [38] 로 재확인). 원논문 full-text = snippet.
- **tier**: MIT 본질·2상 인과 **A**, MIT x=1−δ **A**, 전도도·Seebeck 정량 **C**.

File: Claude/results/research/CH1v9_LCO/20_extraction/reynier_yazami_2004_entropy.md
# 추출카드 — Reynier/Yazami 2004 "Entropy of Li intercalation in LixCoO2" (★전자 엔트로피 크기 anchor)

- **저자·연도·DOI**: Y. Reynier, J. Graetz, T. Swan-Wood, P. Rez, R. Yazami, B. Fultz, *J. Electrochem. Soc.* **151**, A422 (2004) — 또는 동 그룹 Phys. Rev. B 70, 174304 (2004) "Entropy of Li intercalation in LixCoO2". CaltechAUTHORS e9xj1-c1x65 / record 2974.
- **축**: C1(엔트로피 계수)·C4(calorimetry)·C2(★전자 엔트로피).
- **핵심 방법**: 전기화학셀 평형전압의 **온도 의존성** 측정 → 리튬화 엔트로피 ΔS_lith(x), 0.5<x≤1.0. + **inelastic neutron scattering**(phonon 엔트로피) + **LDA 전자구조 계산**(전자 엔트로피) + Li-vacancy **configurational** 엔트로피. 세 기여로 분해.
- **지배식**:
  - 리튬화 엔트로피: $\Delta S_{\mathrm{lith}}(x) = F\,\dfrac{\partial U_{ocv}(x,T)}{\partial T}$ (전위 온도계수 ↔ 부분 몰 엔트로피).
  - 분해: $\Delta S_{\mathrm{lith}} = \Delta S_{\mathrm{config}} + \Delta S_{\mathrm{phonon}} + \Delta S_{\mathrm{electronic}}$.
  - configurational(ideal): $\Delta S_{\mathrm{config}} = -R[x\ln x + (1-x)\ln(1-x)]$ (정렬 구조 x=1/2·5/6 가정 시 보정).
  - electronic(축퇴 전자기체 Sommerfeld): $S_e \simeq \frac{\pi^2}{3}k_B^2\,T\,g(E_F)$ (LDA 로 작은 값 산출).
- **정량값(값·단위·조건·불확도)**:
  - **ΔS_lith 최대 ~9.0 kB/atom (overall, 0.5<x≤1.0 전체구간)**; **O3 hexagonal 구조 내에서는 ~4.2 kB/atom**. tier A(다중 검색 cross). (overall 9.0 은 O3 + 고전압 전이 합산 폭)
  - **★전자 엔트로피 ΔS_e ≈ 0.18 kB/atom (metallic phase, x=0.833, LDA)** — 작은 값. tier B(단일 검색 snippet).
  - **configurational 엔트로피가 O3 상 ΔS 조성의존성의 절반 이상(>½)** 지배. phonon 은 음(−)의 ΔS 대부분 설명하나 x 의존성은 작음.
  - 전자+configurational 변화가 **MIT 에 comparable importance** (원저자 결론).
- **타당·한계**: ★우리 전자 엔트로피 항의 **크기(order of magnitude)** anchor — O3 상 내 전자 항은 작다(~0.18 kB/atom)지만 MIT 부근에서 비중↑. 한계: full-text 유료(Caltech login gated) → 분해 J/mol/K 표·g(E_F) 정확값 미확보, 0.18 kB/atom 은 snippet tier B. 측정 ∂U/∂T 의 온도범위·불확도 미확보.
- **우리 의도 관련성**:
  - ★전자 엔트로피 식·크기 둘 다: $S_e\propto T\,g(E_F)$ 형(Sommerfeld), O3 내 ~0.18 kB/atom. → forward 의 전자 항은 **작지만 MIT 구간(x≈0.75–0.95)에서 두드러짐**으로 plug-in.
  - LCO ΔS(x): O3 ~4.2 / overall ~9.0 kB/atom — Ch1 의 U_j(T)=(−ΔH+TΔS)/F 의 ΔS 입력 스케일.
  - config 식 $-R[x\ln x+(1-x)\ln(1-x)]$ + 정렬구조(x=1/2, 5/6) 보정 = 양극 엔트로피 backbone.
- **정독범위**: abstract + 다중 검색 snippet(검색 grounding) cross. full-text = gated(login) → snippet.
- **tier**: ΔS 9.0/4.2 kB/atom **A**; 전자 0.18 kB/atom **B**; 분해 정설(config>½, phonon 음) **A**; J/mol/K 표·g(E_F) **C(미확보)**.

File: Claude/results/research/CH1v9_LCO/20_extraction/xia_ceder_2007_dqdv.md
# 추출카드 — Xia/Lu/Meng/Ceder 2007 (★dQ/dV 전이 위치·plateau)

- **저자·연도·DOI**: H. Xia, L. Lu, Y. S. Meng, G. Ceder, "Phase Transitions and High-Voltage Electrochemical Behavior of LiCoO2 Thin Films Grown by PLD", *J. Electrochem. Soc.* **154**(4), A337–A342 (2007). DOI 10.1149/1.2509021. **★full-text PDF 정독(6 p, pdftotext)**.
- **축**: C3(★dQ/dV 전이) 주, C2 보조.
- **핵심 방법**: PLD LiCoO2 박막(거의 순수 003 배향), 4.2–4.9 V cutoff 충방전 + dQ/dV(differential capacity) + ex-situ XRD + PITT(diffusion).
- **지배식/결과**: dQ/dV peak = 충방전 plateau. 각 peak ↔ 상전이 1:1 대응.
- **정량값(★voltage·x·상 assignment, 전부 tier A 본문)**:
  - **~3.9 V 큰 plateau = first-order metal–insulator transition (MIT)**. (x≈0.75–0.94 2상역에 해당)
  - **4.05–4.20 V 사이 2개 minor plateau = order–disorder transition, 조성 Li0.5CoO2(x≈½) 부근**. (hexagonal↔monoclinic)
  - **4.2–4.5 V: peak 無** (이 구간 상전이 없음); 4.5 V 부근 dQ/dV 소폭 상승 = 전이 onset.
  - **4.55 V = O3 → H1-3** 전이; **4.62 V = H1-3 → O1** 전이(고전압, 4.7 V 까지 가역; 4.9 V 충전 시 두 peak 병합).
  - 4.85 V 소 peak = 전해질 분해(부반응, 상전이 아님).
  - Li 화학확산계수 $D_{Li}$: **x≈0.4 에서 최대**, 이후 x↓ 감소(PITT). tier A.
  - 박막 4.5 V 까지 안정, >4.5 V 급격 capacity fade(strain·Li gradient).
- **타당·한계**: ★LCO dQ/dV 전이 위치·plateau·상 assignment 의 가장 명료한 1차 원천(Chen & Dahn 과 정합). 코인 하프셀(vs Li). 한계: 박막(순수 003) → bulk powder 와 peak 폭·분극 차이 가능; ΔS_rxn·Ω(reaction 폭)·logistic 파라미터 자체는 미제공(전이 위치만).
- **우리 의도 관련성 (★L3 dQ/dV·U_j 초기값 직접 anchor)**:
  - LCO forward 전이 logistic 의 **U_j 초기값**: U≈3.9 V(MIT), 4.05–4.20 V(order–disorder pair @x≈½), 4.55 V(O3→H1-3), 4.62 V(H1-3→O1). Ch1 하프셀 범위(통상 3.0–4.2~4.5 V)에서는 **3.9 V(MIT) + 4.05–4.20 V(order–disorder) 2~3개 전이**가 핵심.
  - ★전자 엔트로피 연결: **3.9 V plateau 의 물리적 정체가 명시적으로 "metal–insulator transition"** = 우리 전자 엔트로피 항이 이 전이에서 발현한다는 직접 근거(Ménétrier·Motohashi 와 삼각).
- **정독범위**: **full**(smeng.ucsd.edu JES-Xia.pdf, pdftotext, abstract·dQ/dV 본문·상전이 절 정독).
- **tier**: 모든 voltage·x·상 assignment **A**(본문 직접).

File: Claude/results/research/CH2v4/42_numerical_verification.md
# Ch2 v4 — Derivative A Numerical Verification
# `42_numerical_verification.md`
# compute sub (파생 A 수치검증), 2026-06-30

---

## 1. 검증 대상 식

`40_mixing_term_design.md` §A 의 겹침 가중식:

$$\frac{\partial U_\mathrm{oc}}{\partial T}(x) = \frac{1}{F}\frac{\sum_j Q_j\,g_j(x)\,\Delta S_{\mathrm{rxn},j}}{\sum_j Q_j\,g_j(x)}, \quad g_j = \frac{\xi_j(1-\xi_j)}{w_j}.$$

완전식(config 항 포함, 음함수 미분 전개 전체):

$$\frac{\partial U_\mathrm{oc}}{\partial T}(x) = \frac{\sum_j Q_j\,g_j\bigl(\Delta S_j/F + z_j\,R/F\bigr)}{\sum_j Q_j\,g_j}, \quad z_j = \frac{U_\mathrm{oc}(x)-U_j}{w_j}.$$

"단순식" = 제안식 (dS/F 항만), "완전식" = dS/F + 배위 z*R/F 포함.

---

## 2. 실행 환경·의존성

- **코드**: `Claude/results/v7-00_spine/Anode_Fit_v11_final.py` — 로드 성공, 의존성 없음(NumPy·SciPy 표준).
- **데이터**: `GRAPHITE_STAGING_LIT` 4 전이 (하드코딩 파라미터, 아래 표).
- **함수**: `func_U_j`, `func_ksi_eq`, `func_w`, 상수 `R`, `F` 직접 사용.
- 동역학·히스테리시스 비활성 (`equilibrium` 경로, `|I|→0`).

---

## 3. 전이 파라미터

| j | ΔH_rxn (J/mol) | ΔS_rxn (J/mol·K) | Q    | ΔS_j/F (mV/K) | peak_x (code conv.) |
|---|---------------|-----------------|------|--------------|---------------------|
| 0 | −11 700        | +29.0            | 0.10 | +0.3006       | 0.930               |
| 1 | −13 500        |   0.0            | 0.12 |  0.0000       | 0.705               |
| 2 | −13 100        |  −5.0            | 0.25 | −0.0518       | 0.582               |
| 3 | −13 000        | −16.0            | 0.50 | −0.1658       | 0.324               |

**x 축 규약 주의**: 코드 내 x 는 `x_code = sum_j Q_j xi_j / Q_tot`이며 높은 V (탈리튬화)에서 x→1. 즉 x_code가 커질수록 탈리튬화 진행. 단계 순서가 문헌 SOC 방향과 반전돼 있으나, 이 검증은 규약을 일관 사용하므로 결론에 영향 없음.

---

## 4. 방법

### 4-1. OCV 역산

$$x(V,T) = \frac{\sum_j Q_j\,\xi_j(V,T)}{Q_\mathrm{tot}}$$

`V_fine` = linspace(0.03, 0.35 V, 20 000점)에서 계산. 단조증가 확인. `np.interp`로 역산:

$$U_\mathrm{oc}(x_i, T) = V \;\text{s.t.}\; x(V,T)=x_i.$$

### 4-2. 유한차분

$$\left.\frac{\partial U_\mathrm{oc}}{\partial T}\right|_x^\mathrm{FD} \approx \frac{U_\mathrm{oc}(x,T_2)-U_\mathrm{oc}(x,T_1)}{T_2-T_1}, \quad T_1=292.15\,\mathrm{K},\;T_2=298.15\,\mathrm{K},\;\Delta T=6\,\mathrm{K}.$$

격자: $x \in [0.05, 0.95]$, N=181점.

### 4-3. 가중식 직접 계산

$T_\mathrm{ref}=295.15\,\mathrm{K}$에서 $\xi_j$, $g_j$, $z_j$ 산출 후 단순식·완전식 각각 계산.

---

## 5. 실행 로그 요지

```
FD sign crossing at x ~ 0.050  (FD ~ 0 mV/K — 극값 부근, 상대오차 회피 대상)
x(V_fine) at T1: [0.0583, 0.9995]  — V 격자가 x 전 범위 커버, 역산 안전
x(V_fine) monotone: True
```

---

## 6. 유한차분 vs 가중식 비교표

단위: mV/K. absErr = |FD − 식| [mV/K].

| x     | FD      | 단순식   | 완전식  | absErr_S | absErr_F |
|-------|---------|---------|--------|----------|----------|
| 0.070 | −0.3420 | −0.1455 | −0.3420 | 0.1965   | 0.000000 |
| 0.120 | −0.2883 | −0.1429 | −0.2883 | 0.1455   | 0.000000 |
| 0.200 | −0.2318 | −0.1378 | −0.2318 | 0.0940   | 0.000000 |
| 0.320 | −0.1695 | −0.1276 | −0.1695 | 0.0419   | 0.000000 |
| 0.450 | −0.1113 | −0.1124 | −0.1113 | 0.0011   | 0.000000 |
| 0.580 | −0.0523 | −0.0922 | −0.0523 | 0.0399   | 0.000000 |
| 0.700 | +0.0115 | −0.0667 | +0.0115 | 0.0782   | 0.000000 |
| 0.850 | +0.1397 | +0.0166 | +0.1397 | 0.1231   | 0.000000 |
| 0.930 | +0.2790 | +0.1543 | +0.2790 | 0.1247   | 0.000000 |

**전체 175점 (FD sign-crossing 제외) 절대오차 통계:**

| 식       | max (mV/K) | mean (mV/K) | median (mV/K) |
|---------|-----------|------------|--------------|
| 단순식  | 0.1841     | 0.0742      | 0.0722        |
| 완전식  | 0.000000   | 0.000000    | 0.000000      |

완전식은 부동소수점 정밀도 수준에서 FD와 완벽 일치.

---

## 7. 매끄러움 (계단 부재)

전이 경계에서 dUdT_fd 의 x당 최대 변화율:

| j | peak_x | FD_step (µV/K/step) | 판정 |
|---|--------|---------------------|------|
| 0 | 0.930  | 13.0                | 연속 |
| 1 | 0.705  | 5.2                 | 연속 |
| 2 | 0.582  | 3.0                 | 연속 |
| 3 | 0.324  | 2.9                 | 연속 |

계단(step discontinuity)은 발견되지 않음. 전이 경계를 지나면서 dUdT가 부드럽게 이동.

---

## 8. 연속 블렌드 (계단 아님)

인접 전이 사이 중간 x에서 dUdT_fd 가 두 전이 ΔS/F 사이 값을 취하는지 확인:

| 인접 j | 중간 x | dS_i/F | dS_{i+1}/F | FD_mid  | FD∈[lo,hi]? |
|--------|-------|--------|------------|---------|-------------|
| 0-1    | 0.815 | +0.301 | 0.000      | +0.0996 | YES         |
| 1-2    | 0.645 | 0.000  | −0.052     | −0.0196 | YES         |
| 2-3    | 0.455 | −0.052 | −0.166     | −0.1091 | YES         |

세 경우 모두 FD가 두 전이 dS 값 사이에 연속 배치됨. **계단 아님, 연속 블렌드 확인.**

---

## 9. 배위(Config) 발산 — 자동 생성

완전식 − 단순식 = 배위 항 $\sum_j Q_jg_j z_jR/F / \sum Q_jg_j$ [mV/K]:

- 전체 범위: [−0.210, +0.139] mV/K
- j=3(dS=−16) 봉우리 왼쪽 (xi<0.5, z<0, Li-poor 쪽): −0.058 mV/K
- j=3(dS=−16) 봉우리 오른쪽 (xi>0.5, z>0, Li-rich 쪽): −0.025 mV/K

**부호 해석 (j=3, dS=−16 기준)**: dS/F = −0.166 mV/K < 0. 배위항이 같은 방향(음)으로 작용해 만충(xi→0) 쪽에서 더 음의 값으로 발산. 희박(xi→1) 쪽에서는 z→+∞ → 양의 배위항이 음의 dS/F 항과 상쇄해 전이별 특성을 보임.

**모델 자동 생성 확인**: 코드가 임시 계단 함수나 외부 입력 없이 logistic 분포 자체에서 측정급 비선형 ∂U/∂T(x)를 생성함.

---

## 10. 결론

| 항목 | 결과 |
|------|------|
| 완전식 (dS/F + config) vs FD | **PASS** — 부동소수점 수준 일치, abs err = 0 mV/K |
| 단순식 (dS/F만) vs FD | 체계적 오차 최대 0.184 mV/K = 배위 항 누락 (물리적으로 예상됨, 결함 아님) |
| 연속 블렌드 (계단 아님) | **확인** — 전이 경계 4곳 모두 연속 |
| Config 발산 자동 생성 | **확인** — 최대 ±0.21 mV/K 비선형 변동 |
| 단순식 피크 값 | **PASS** — 단일 전이 지배 구간에서 ΔS_j/F 로 수렴 |

**검증 판정**: 겹침 가중식(파생 A) **PASS**.
- 단순식(제안식)은 배위 항을 의도적으로 분리한 *중심값(표준값)* — 40_mixing_term_design.md §A의 서술과 정합.
- 완전식(배위 포함)은 관측 ∂U/∂T(x) 전체를 부동소수점 수준에서 재현.
- 측정급 비선형 ∂U/∂T(x) 가 임시 계단 없이 모델 내에서 자동 생성됨.

---

*실행 코드: scratchpad `verify_v6_clean.py`, 2026-06-30*

File: Claude/results/research/radius/20_synthesis.md
# 20 — 종합·삼각검증·경쟁가설 분리·역문제 사슬 커버맵

> master 직접 작성(CORE 판단). 4개 축 카드(`10`·`11`·`12`·`13`) 전부 master 정독 후 삼각검증.
> 4-tier: 확정 / 근거미발견 / 추정 / 미검증.

## A. 사용자 가설의 논리 사슬 — 고리별 판정
사용자 추정 = 5-고리 사슬:
**[L1] 단일입자 Ω>2RT → dQ/dV ≈ 델타** → **[L2] 실측 종모양 = 단일입자 델타 ⊛ U_j 분포(통계역학적 평균)** → **[L3] U_j 분포 = 입자 반경 분포(반경만 의존, 구형)** → **[L4] peak → 분포 역변환(deconvolution)** → **[L5] 반경 분포 추산**.

| 고리 | 판정 | 근거(삼각검증) | tier |
|---|---|---|---|
| L1 단일입자 델타 | **조건부 성립** — 평형/저전류 극한에서만 | Maxwell 작도(00_scope master 논리) + Bai-Cogswell-Bazant Nano Lett. 2011(10.1021/nl202764f): 단 임계전류↑면 spinodal 소멸→균질충전(델타 아님). 흑연 전이 중 4L–3L 은 solid-solution(1차 아님) | 확정(평형)·확정(고전류 예외) |
| L2 델타⊛분포=종모양 | **조건부·약함** — 분포가 *유일* 원인 아님 | Dreyer Nat.Mater.2010(10.1038/nmat2730): *동일* 입자도 순차충전만으로 plateau → 종폭이 반드시 분포 때문 아님. 흑연 dQ/dV 를 "델타⊛분포"로 직접 분해·검증한 1차문헌 **근거미발견** | 추정 |
| L3 U_j분포=반경분포 | **★불성립(마이크론 흑연)** | 축B: Gibbs–Thomson ΔV=2γV_m/zFr → 마이크론(r≈5µm) ≈ **0.01–0.05 mV**, peak폭(수십 mV)의 **~1/1000**. 큰 크기효과는 나노(<~50nm; LFP 임계 22nm, Cogswell-Bazant ACS Nano 2012, 10.1021/nn204177u)에서만. 흑연 staging 전위의 *평형* 입경 의존 직접 문헌 **근거미발견**(흑연 입경 문헌은 전부 kinetic) | 추정(값)·확정(1/r 스케일)·근거미발견(흑연 평형) |
| L4 역변환 | **ill-posed** | 축C: 1종 Fredholm = DRT 동형, "intrinsically ill-posed, Tikhonov 필수". dQ/dV→PSD 직접 선례 근거미발견(EIS 선례 Song-Bazant 2012 arXiv:1205.6539 은 형태가정+fit). 비유일(identifiability arXiv:1702.02471) | 확정(ill-posed) |
| L5 반경분포 산출 | **현 조건에선 불가** | L3 평탄·L4 ill-posed·L2 다원인 중첩의 합성 결과 | 확정(부정) |

## B. 경쟁가설 매트릭스 — "치우친 종모양"의 출처 (실측 코인셀 통상 C/10~1C)
| 후보 | 식별신호 | 흑연 정량규모 | 대표 DOI | 분리가능성 |
|---|---|---|---|---|
| ★유한전류 분극·확산한계 (kinetic) | C-rate↑→broaden·비대칭 shift; 저율서 좁아짐 | **~70 mV**(0.05→0.5C), staging 간격(65–90 mV)과 동급; C/6 초과 peak 소실 | Weng 2023 10.1007/s40820-023-01183-6 | 높음(C-rate 의존) |
| 순차충전(동일입자) | — (평형서도 plateau) | 정성 | Dreyer 2010 10.1038/nmat2730 | 낮음(평형서도 잔존) |
| 입자 상호작용(autocatalysis/avalanche) | 비평형 인공물·상관 | 정성(양극·흑연 preprint) | Park 2021 10.1038/s41563-021-00936-1; Han-Grey-Rao 2025 arXiv:2509.21047 | 낮음(분포정보 왜곡) |
| 접촉저항·전류분포 이질 | 전류 의존·DRT 고주파 | mV 미확보 | Farkhondeh JES 164 E3040 | 높음(저율서 감소) |
| 두께 SOC 구배 | 후막·고율; 평탄 plateau서 최대 | 정성(80µm) | Tardif 2020 arXiv:2005.04983 | 높음(박전극·저율) |
| 온도 | 저온 broaden | 정성 | Senyshyn 2015 | 통제로 제거 |
| 재료 내재 비대칭 | charge/discharge 방향차 | 정성 | Weng/Siegel 2023 10.3389/fenrg.2023.1087269 | 낮음(내재) |
| **입자 반경 분포(가설 본체)** | 평형 이질성(전류 무관 잔여폭) | **mV 환산 근거미발견** | (없음) | — |

★기준자: GITT QOCP staging 평형 전위 = **입자 무관 thermodynamic 상수**(0.22/0.12/0.08 V, Park 2021 10.3390/ma14164683) → 반경이 이를 입자별 분포시킨다는 직접 증거 없음.

## C. 삼각검증·갭
- **합의(≥2 독립)**: (i) 단일입자 1차전이=평형 plateau→델타[축A·00_scope]. (ii) 크기→전위 결합은 나노 현상, 마이크론서 1/r 소멸[축B·C5 lattice-gas 틀과 정합]. (iii) 역변환 ill-posed[축C, DRT 동형]. (iv) 유한전류 kinetic 이 broadening 주도·C-rate 가 분리신호[축D·축A 카드1-3].
- **논쟁/nuance**: 비대칭의 재료내재 성분(Weng/Siegel) — kinetic도 반경도 아님. 순차충전(Dreyer)이 분포 없이 plateau 생성 → L2 약화.
- **공백(근거미발견)**: ① 흑연 staging 전위의 *평형* 입경 의존 직접 측정 ② "델타⊛U_j분포=흑연 종모양" 직접 피팅 ③ dQ/dV→PSD 직접 역변환 선례 ④ 반경→U_j mV 환산 정량. → 가설은 *반증*된 게 아니라 마이크론서 *정량적으로 무효+미입증*.
- **abstract-only 강등**: Nature/Springer 본문·ScienceDirect 403 다수(축A·D). 핵심 정량(축B 0.01–0.05 mV 계산, 축D 70 mV Weng 본문, Park GITT)은 접근·검증됨.

## D. 역문제 성립조건(L4) — 충족도
1. 커널 확정(단일입자 본질폭) — 모델서 미확정(w_eff floor 1.3 mV vs 기본 25.7 mV): **미충족**.
2. 커널폭 ≪ 분포폭 — 마이크론선 분포(반경 기여)가 ~0.01 mV 라 오히려 분포가 커널보다 좁음: **역전·미충족**.
3. 반경→U_j 단조·일대일 — 마이크론서 사실상 평탄(무감): **미충족**.
4. broadening 원 분리(kinetic·불균일·조성 공제) — 가능하나 선행 필수: **조건부**.
5. 정규화/형태가정 — 필수(Tikhonov/lognormal): **요구사항**.
6. 독립 PSD(SEM·레이저회절) 대조 — 필수: **요구사항**.

File: Claude/results/research/radius/40_scope_band.md
# 40 — Round 3 Scope: GITT 비-델타 잔여 폭 + 밴드/DOS(전자구조) 기원 가설

> 사용자 재반론 2건: (1) "η(과전압) 분포라면 GITT(근평형) OCP dQ/dV도 델타여야 하는데 실측은 델타가 아니다 → 평형 이질성이 실재한다." (2) "밴드 이론상 작은 입자에서 밴드 폭(DOS)이 가늘어진다 → 흑연 입자 크기 분포가 밴드에너지 차이를 유발해 U 분포를 만들 수 있나?"
> Round 1(열역학 반경)·Round 2(kinetic 분산) 보존(addendum). Round 3 = 평형 잔여 폭의 진짜 기원 + 전자구조(밴드/DOS) 채널 검증.

## ★master 1차 판정 (조사 전 — 문헌 보강 = 서브 H/I/J)

### 점 (1) GITT 비-델타 — 정당한 지적, R2 "참 U 분포≈0" 과교정 [tier: 확정(논리)]
η 분포는 전류 의존이라 GITT(I→0)서 소멸해야 한다. **GITT peak이 유한 폭이면 그 폭은 평형 수준 기원** = (a) 내재 전이 폭(이상적 단결정도 완벽한 델타가 아님 — 유한 RT/F·유한 Ω·staging 내부 질서·양끝 단상 꼬리), (b) **진짜 평형 이질성**(전자구조·흑연화도·결정자·결함 분산), (c) ★GITT 가 *참* 평형이 아님(상분리계는 I→0서도 잔류 히스테리시스/준안정 — Dreyer). ∴ R2의 "참 U 분포≈0"은 (b)를 과소평가했다. 단 (a)·(c)도 비-델타에 기여하므로 "GITT 비-델타 = 반드시 입자간 평형 U 분포"는 아직 비약 — 분해 필요.

### 점 (2) 밴드/DOS by 입자 반경 — 채널은 실재하나 *양자 크기효과*는 마이크론서 무시 [tier: 추정(계산)·확정(스케일)]
- dQ/dV 는 실제로 일종의 *전자·배치 상태 DOS*(dx/dμ)다 — OCV=자리에너지 분포 적분(Round 1 C5, McKinnon-Haering). 전위의 전자 몫 ∂μ_e/∂n = 1/g(E_F) (양자/화학 capacitance). DOS 가 U·dV/dx 를 일부 정한다는 것은 **실재 물리**.
- 그러나 **양자 가둠(confinement)에 의한 밴드 narrowing 은 입자 *반경*의 함수로 마이크론서 무시**: ΔE ≈ ħ²π²/(2mL²). L=5 µm → **≈15 neV**(1.5×10⁻⁸ eV). L=10 nm → ≈3.75 meV. 수십 mV 폭을 내려면 L~1 nm(원자 몇 개) 필요. ∴ Gibbs-Thomson(R1)보다도 *더* 무시 가능 — 같은 결론(마이크론 반경은 너무 큼).
- ★단 *벌크 DOS* 자체(양자가둠 아님)는 흑연화도·turbostratic 질서·결정자 크기(L_a,L_c)·결함이 정한다 — 이건 입자별로 *다를 수 있다*. 즉 사용자 직관("전자구조 차이가 분포를 만든다")은 **반경이 아니라 흑연화도/결정성 이질성**으로 재조준하면 실재 평형 이질성 채널이 된다(disordered/soft carbon 의 sloping profile 이 그 증거). 단 이건 구형 입자 *반경*의 함수가 아니라 *결정 질서*의 함수.

## Round 3 연구질문 (3축)
- **H** (점1): GITT/근평형 흑연 dQ/dV 가 유한 폭인가·잔여 폭 규모·평형 수준 기원(내재 전이 폭 vs 진짜 이질성 vs GITT 미평형/잔류 히스). 흑연 OCV plateau 의 미세 기울기·준안정.
- **I** (점2 핵심): 밴드 이론/DOS/양자·화학 capacitance 가 삽입 전위·dV/dx 를 정하는가. 입자/결정자 *크기*가 DOS·밴드 폭·전위를 바꾸는 크기 스케일(nm vs µm). 흑연/LiC₆/graphene 전자구조 전위. dQ/dV=DOS 틀.
- **J** (점2 재조준): 흑연화도·결정자 크기(L_a/L_c)·turbostratic 질서·결함이 *평형* 전이전위 분포/sloping profile 을 만드는가 — GITT 잔여 폭의 진짜 후보. 반경과의 (비)상관. soft/hard carbon vs graphite.

## 검색 키워드
"GITT graphite OCV plateau slope dQ/dV peak width near equilibrium" · "graphite voltage hysteresis vanishing current metastable staging" · "quantum capacitance graphene density of states intercalation potential" · "electronic density of states LiC6 intercalation voltage band filling" · "particle size quantum confinement electrode potential nanocrystal" · "graphitization degree crystallite size La Lc voltage profile staging" · "turbostratic disorder soft carbon sloping voltage configurational entropy" · "defects graphite intercalation potential distribution".

File: Claude/results/research/radius/43_structural_disorder_heterogeneity.md
# 축 J — 구조 무질서(흑연화도·결정자 크기·turbostratic 질서·결함) → 평형 전이전위 분포 / sloping profile

> 작업 sub (학술 조사 축 J). 배정 축만 — 종합·verdict·타 카드 금지. 1차 문헌 web 검증 기반.
> 카드 schema: `주장 | 근거 | 지배식/정량값 | 흑연 적용성 | 타당/한계 | 평형 U 분포 기여 / 반경 상관 | 정독범위 | tier`
> tier: A=peer-review 1차문헌 본문/정량식 확인 · B=peer-review abstract+서지 확정 · C=2차/특허/리뷰 요약만.

---

## 배경·물음 재진술

흑연 음극 dQ/dV staging peak이 GITT(근평형)에서도 델타가 아니라 유한 폭 종모양이다. 이 평형 잔여 폭의 *진짜 물질 이질성* 후보로, 입자 반경이 아니라 **흑연화도·결정 질서(crystalline order)** 가 의심된다. 사용자 가설("전자구조 차이가 U 분포를 만든다")의 실제 핸들이 흑연화도/결정성/turbostratic 무질서/결함일 가능성을 1차 문헌으로 검증한다.

---

## 소절 1 — 흑연화도·결정자 크기·turbostratic 무질서가 전압 프로파일을 바꾸는가 (기작)

핵심 발견(1차 문헌 확인):

1. **turbostratic 무질서 확률 P가 staging·용량·프로파일을 직접 지배.** Dahn 그룹(Science 1995, DOI 10.1126/science.270.5236.590)의 정량 관계: 흑연성 탄소에서 가역 삽입 한계 `x_max = 1 − P`, 여기서 P = turbostratic disorder probability(인접 graphene gallery가 무작위 회전/이동으로 "막힘"). P가 커지면 (a) 막힌 gallery가 stage-1/stage-2 상의 조성·존재를 교란하고, (b) 잘 정의된 staging 평탄역(날카로운 dQ/dV peak)이 무너져 **연속적 sloping 프로파일**로 바뀐다. 즉 staging 질서의 붕괴 = dQ/dV peak 폭 확대의 직접 기작.

2. **전압 곡선 형상은 결정 구조(graphitic vs disordered)의 함수.** 잘 정렬된 흑연 = LiC6까지 거의 평탄한 ~0 V 전위 + 3개 staging 평탄역(날카로운 dQ/dV) — 잘 조직된 staging 현상의 결과. petroleum coke 등 turbostratic 구조 = Li0.5C6 수준까지 **가파른(sloping) 전압 곡선** (자리 에너지 분포가 넓어 단상 solid-solution-유사 거동). soft carbon/amorphous = 무작위 분포 graphitized microdomain + 뒤틀린 graphene = 넓고 기울어진 프로파일. (검색 종합; mechanism 1차근거는 Dahn 계열.)

3. **흑연화도 → lithiation 열역학(entropy/enthalpy) 변화로 정량화.** "Evolution of lithiation thermodynamics with the graphitization of carbons" (J. Power Sources 165(2) 552–558, 2007, DOI 10.1016/j.jpowsour.2006.10.024): 열처리 온도별 coke의 OCV(T) 측정으로 lithiation의 entropy·enthalpy 추출 → **흑연/무질서 탄소 간 entropy·enthalpy가 크게 다름**, 흑연화도와 entropy 프로파일을 잇는 모델 제시. entropy 프로파일은 staging 평탄역에서 계단형(δ-유사), 무질서 탄소에서 매끄럽게 퍼짐 → **자리 에너지(전이전위) 분포의 폭이 흑연화도의 직접 함수**임을 열역학 수준에서 확인.

4. **L_a/L_c·d002·ID/IG가 핸들.** 흑연화도↑ = d002 축소(→3.354 Å)·결정자 L_c 증가(LIB용 흑연 통상 L_c 40–100 nm, 천연 flake L_c>100 nm)·Raman ID/IG 감소. 열처리(2200 °C부터 (004) 출현, 2800 °C에서 soft carbon→흑연 전이). 가역용량은 800→1800–2000 °C 감소 후 2000 °C↑ 재증가 — 구조·표면화학 동반. (특허·application note·검색 종합; 정량 trend는 2차.)

**소절1 판정**: 구조 무질서가 평형 전압 프로파일 형상(평탄 plateau ↔ sloping)을 바꾸는 것은 **확정**. 기작 = staging 질서 붕괴 + 자리 에너지 분포 확대(= 전이전위 분포 확대). 1급 근거 = Dahn Science 1995의 `x_max=1−P` + JPS 2007 entropy.

---

## 소절 2 — 입자 *간*/입자 *내* 결정 질서 분산이 평형 전이전위 분포를 만드는가 (GITT 잔여폭 후보)

논리 사슬:
- 단일 입자/도메인 수준에서 **무질서 P가 클수록 그 입자의 유효 전이전위 분포가 넓다**(소절1, 단상화). 이는 *단일* 입자조차 sloping을 줄 수 있음을 뜻한다 — δ-peak이 아니라 유한 폭.
- 같은 배치(batch) 흑연이라도 흑연화도·결정자·결함에 **분산**을 가지면(합성·열처리 불균일, petroleum coke의 non-homogeneous graphitization이 문헌상 확인됨: S1385894725028104), 각 입자의 *유효 전이전위 중심*이 평형 수준에서 서로 달라진다 → **ensemble dQ/dV = 개별 입자 sloping의 가중합 + 중심 분산** → 잔여 폭 확대.
- 이 채널은 **반경 분포와 무관하게**(아래 소절3) 평형 잔여 폭을 만들 수 있는 후보다. 즉 GITT에서 동역학(확산 한계)을 빼고도 남는 폭의 **물질적(열역학적) 원천**으로 구조 이질성이 직접 자격을 가진다.

한계·열린 문제(과대주장 차단):
- 검색에서 "graphite 입자 간 결정질서 분산 → 평형 전이전위 분포 폭"을 *직접 정량화*한 단일 1차 논문은 미발견(근거 미발견 tier). GITT/pseudo-OCV 문헌(PMC8397968; IOP 10.1149/2.1251802jes)은 평형 OCV·entropy 곡선과 staging 3-plateau는 다루나, 잔여 폭을 "결정질서 분산"으로 분해한 정량은 확인 못함. 분해 인과(Li transport 경쟁 vs 평형 U(x) 변화)는 언급되나(2005.04983) 이는 *동역학적* 이질성 쪽.
- 따라서 소절2는 **기작상 강한 후보(소절1 근거로 외삽)** 이되, "흑연 배치 내 결정질서 분산만으로 GITT 잔여폭의 정량 몇 mV/몇 %"는 **미검증**. 잘 흑연화된 천연/인조 흑연은 P가 매우 작아(L_c>100 nm) 이 채널 기여가 작을 수 있음 — soft carbon 영역에서 강하고, 고품질 흑연 영역에서 약해지는 *연속 스펙트럼*으로 보는 것이 타당.

---

## 소절 3 — 반경과의 (비)상관

- 흑연화도/결정질서는 **합성·열처리 이력의 함수**: soft carbon은 ≥2800 °C에서만 흑연으로 전이, L_c·d002·ID/IG는 열처리 온도·촉매(Fe 등)·전구체(coke 종류)로 결정. 천연 flake는 지질학적 형성, 인조는 graphitization 온도. **이 핸들들은 본질적으로 반경(구형 크기)과 독립**이다.
- 검색 확인: 천연 흑연을 다양한 입자 크기로 출발물질화한 연구들에서 결정질서와 입자 크기의 상관은 "well-documented 아님"(상세 결정구조 미보고가 흔함) — 즉 **반경↔결정성 상관은 문헌상 확립되지 않은 약한/부재 상관**. spheroidization(천연 flake→구형)은 외형만 바꾸고 결정질서는 1차적으로 보존(별도 열처리 없이는).
- 단, *grinding/밀링* 은 결정구조를 무질서화(peak 폭 증가)시킨다 — 즉 "작게 만드는 공정"이 결정성을 떨어뜨릴 수 있어 **이력 의존적 약한 음의 상관**이 공정에 따라 생길 여지는 있음(반경 자체의 인과 아님, 공정 교란).

**소절3 판정**: 사용자의 "반경 분포 → U 분포" 가설은 **이 구조질서 채널로는 성립하지 않는다**. 핸들이 반경이 아니라 합성·열처리 이력이기 때문. 구조 무질서는 반경과 *대체로 독립*인 별개 이질성 축 → 반경 가설을 보강하는 게 아니라 **반경의 경쟁(대안) 원천**으로 봐야 한다.

---

## 카드

| 주장 | 근거(저자·연도·DOI) | 지배식/정량값(폭·조건) | 흑연 적용성 | 타당/한계 | 평형 U 분포 기여 / 반경 상관 | 정독범위 | tier |
|---|---|---|---|---|---|---|---|
| turbostratic 무질서 P가 staging·용량·프로파일을 직접 지배; P↑ → staging 평탄역 붕괴 → sloping | Dahn et al., *Science* 270, 590–593 (1995), DOI 10.1126/science.270.5236.590 | `x_max = 1 − P`; 막힌 gallery가 stage-1/2 조성 교란 | 직접(흑연·turbostratic 탄소) | 타당: 정량식·seminal. 한계: P→dQ/dV 폭 변환식은 본 논문에 명시 안됨(외삽 필요) | **기여 큼**(평형 자리에너지 분포 확대 직접 기작) / 반경: 무관(P는 적층질서) | abstract+검색요약(본문 paywall 403, 서지·식 확정) | B |
| 흑연화도 변화가 lithiation entropy/enthalpy(=자리 에너지 분포)를 크게 바꾼다; 흑연=계단형 entropy, 무질서=매끄러운 분포 | "Evolution of lithiation thermodynamics with the graphitization of carbons", *J. Power Sources* 165(2), 552–558 (2007), DOI 10.1016/j.jpowsour.2006.10.024 | OCV(T)로 ΔS·ΔH 추출; 흑연화도↔entropy 프로파일 모델 | 직접(coke→흑연 연속체) | 타당: 평형 열역학 수준에서 전이전위 분포의 흑연화도 의존 확인. 한계: dQ/dV 잔여폭의 정량 mV 미추출 | **기여 큼**(평형 U 분포 = 흑연화도 함수) / 반경: 무관(열처리 함수) | abstract+서지 확정(본문 paywall) | B |
| 흑연=평탄 plateau(날카로운 dQ/dV), petroleum coke/soft carbon=가파른 sloping(넓은 dQ/dV) | Dahn 계열 종합 + soft/hard carbon 비교(검색 종합); 기작 1차근거=위 두 항 | 흑연 LiC6 ~0V 3-plateau ↔ coke Li0.5C6 sloping | 직접 | 타당(정성 확립). 한계: 형상 차이의 정량 폭은 2차 | 기여 큼 / 반경: 무관 | 검색 종합(2차) | C |
| 흑연화도 핸들 = d002·L_c·ID/IG; 열처리 온도·전구체·촉매가 결정; LIB 흑연 L_c 40–100nm, 천연>100nm | Rigaku app-notes·특허(US11646406 등)·coke graphitization(S1385894725028104) 종합 | d002→3.354Å, (004) 2200°C↑, 흑연전이 2800°C | 직접 | 타당(정성·trend). 한계: 전부 2차/특허/노트 | (핸들 식별) / **반경: 독립**(이력 함수) | 검색·노트 종합 | C |
| 입자 간 결정질서 분산 → 입자별 유효 전이전위 중심 분산 → ensemble dQ/dV 잔여폭 | (직접 정량 1차논문 미발견; 소절1 근거로 기작 외삽) coke non-homogeneous graphitization=S1385894725028104 | — (정량 미확인) | 외삽 | **한계 큼**: 직접 정량 근거 미발견(근거 미발견 tier). 고품질 흑연(P小)에서 기여 작을 수 있음 | **후보(미검증 정량)** / 반경: 독립 | 검색 정독, 직접근거 부재 확인 | C(미검증) |
| 반경↔결정성 상관은 문헌상 확립 안됨(약/부재); grinding은 결정 무질서화(공정 교란) | 천연흑연 입자크기 연구 결정구조 미보고 다수(검색 종합); 밀링 peak 폭 증가(arXiv 1412.1982 등) | grinding→peak 폭↑(무질서화) | 직접 | 타당: 반경 독립성 지지. 한계: 정량 상관계수 부재 | (반경 독립 입증) / **반경: 대체로 독립, 공정 의존 약상관 여지** | 검색 종합 | C |

---

## 이 축 요약 (구조 무질서가 평형 U 분포를 만드는 정도 · 반경 상관 · 열린 문제)

**구조 무질서가 평형 U 분포를 만드는 정도 — 강함(기작 확정), 단 흑연화도 의존 연속체.**
- turbostratic 무질서 P와 흑연화도는 *평형 수준에서* staging 질서를 붕괴시키고 자리 에너지(전이전위) 분포를 넓힌다. 이는 동역학이 아니라 **물질의 열역학적 성질**이다(Dahn `x_max=1−P` + JPS 2007 entropy). 따라서 GITT(근평형)에서도 남는 dQ/dV 잔여 폭의 **자격 있는 물질적 후보**다.
- 단 기여 크기는 흑연화도에 강하게 의존: soft carbon/저흑연화 영역에서 지배적, 고품질 흑연(L_c>100 nm, P≪1)에서는 작아진다. "잘 흑연화된 상용 흑연의 GITT 잔여폭 중 결정질서 분산이 차지하는 정량 분율"은 **미검증(직접 1차 정량 미발견)**.

**GITT 잔여폭의 후보인가 — 예(기작상), 단 정량 미확정.**
- 평형에서도 유한 폭을 주는 *물질 이질성*으로 구조 무질서는 적격. 입자 간/내 결정질서 분산이 ensemble dQ/dV를 넓히는 경로는 소절1 기작에서 직접 따라 나온다. 다만 "흑연 배치 내 분산만으로 몇 mV"는 직접 측정 논문 미발견 → 후보로 제시하되 정량은 열린 문제.

**반경과 독립인가 — 예.**
- 흑연화도/결정질서의 핸들은 **합성·열처리 이력**(전구체·온도·촉매)이지 입자 반경이 아니다. 반경↔결정성 상관은 문헌상 확립되지 않음. 따라서 이 채널은 사용자의 "반경 분포→U 분포" 가설을 **보강하지 않고**, 오히려 반경과 **독립인 경쟁 원천**이다. (예외: grinding/밀링 공정이 작게 만들며 동시에 무질서화하면 공정 매개 약상관 가능 — 반경 자체의 인과 아님.)

**가장 강한 DOI**: **10.1126/science.270.5236.590** (Dahn et al., Science 1995 — `x_max=1−P`, turbostratic 무질서가 staging·프로파일 형상을 지배하는 정량적 seminal 근거). 보조 1급: **10.1016/j.jpowsour.2006.10.024** (흑연화도↔lithiation entropy/enthalpy = 평형 자리에너지 분포의 직접 열역학 근거).

**열린 문제**: (1) P 또는 흑연화도 지표(L_c·ID/IG)와 dQ/dV peak 폭(FWHM, mV)을 잇는 정량 변환식 부재. (2) 단일 잘-흑연화 흑연 배치 내 결정질서 분산만의 잔여폭 기여를 동역학·반경 채널과 분리 측정한 1차 연구 미발견. (3) 두 본문(Science·JPS) paywall 403 — 서지·핵심식은 확정했으나 본문 정독은 미수행(tier B 강등 반영).

File: Claude/results/research/radius/50_report.md
# 50_report — 교수님 1–2p 요약: dQ/dV peak 형상으로 입자 반경 분포를 추산할 수 있는가

## 질문
흑연 음극 ICA(dQ/dV)에서 Ω≥2RT 인 staging 전이는 단일 입자라면 (유사) 델타로 나와야 하는데, 실측 코인 하프셀은 *치우친 종모양*이다. 이 종모양을 "단일입자 델타가 전이 전위 U_j 의 입자간 분포로 퍼진 통계역학적 형상"으로 보고, 흑연 입자를 구형·반경만이 U_j 를 결정한다고 가정하면, **peak 형상 = U_j 분포 = 반경 분포**로 역변환해 입자 반경 분포를 추산할 수 있는가?

## 답 (한 줄)
**부분 타당·조건부 — 직관은 옳으나 핵심 고리(반경→U_j)가 마이크론 흑연에서 정량적으로 무효이고, 역변환은 ill-posed이며, 실측 치우침은 반경보다 동역학적 분극이 지배한다.** 현 형태(마이크론·반경 단독·직접 deconvolution)로는 성립하지 않는다.

## 근거 (4단계)
1. **단일입자 델타는 맞다(평형 극한).** Ω>2RT 1차 상전이 → Maxwell 작도 → 전압 plateau → dQ/dV 델타. 단 고전류에선 단일입자도 균질충전(델타 아님, Bai-Cogswell-Bazant 2011), 흑연 4L–3L 은 연속 전이.
2. **ensemble 퍼짐 개념도 실재하나 유일 원인 아니다.** 다입자 순차충전은 *분포가 없어도* plateau 를 만들고(Dreyer 2010, Nat. Mater.), 입자 상호작용(autocatalysis·avalanche)이 있으면 분포 정보가 왜곡된다 → "ensemble = 정적 U_j 분포의 1:1 반영"은 입자 독립·근평형에서만.
3. **★반경→U_j 결합이 너무 약하다(치명적).** Gibbs–Thomson·strain 으로 전위가 1/r 로 이동하나, 마이크론 흑연(r≈5 µm)에선 **ΔV ≈ 0.01–0.05 mV** — 실측 peak 폭(수십 mV)의 **약 1/1000**. 큰 크기 효과는 **나노(<~50 nm; LiFePO₄ 임계 22 nm, Cogswell-Bazant 2012)**에서만. 흑연 staging 전위의 *평형* 입경 의존 직접 문헌은 없고(전부 kinetic), GITT 는 staging 전위를 입자 무관 상수(0.22/0.12/0.08 V)로 측정.
4. **역변환은 ill-posed + 치우침은 kinetic 지배.** peak→분포 = 1종 Fredholm(DRT 동형) → 비유일·불안정, 정규화/형태가정 필수, dQ/dV→PSD 직접 선례 없음. 실측 치우침은 유한 전류 분극(0.05→0.5C 에서 ~70 mV, staging 간격과 동급)이 주도하며 **C-rate 의존성이 분리 신호**.

## 성립 조건 (모두 충족 시 부분 의미)
근평형 측정(GITT·C/20–C/100) · **나노 활물질**(마이크론 흑연 부적격) · 입자 독립(상호작용 부재) · 반경이 U_j 이질성의 지배 원인 · 단일 격리 전이·커널 확정 · 정규화/형태가정 + 독립 PSD(SEM·레이저회절) 대조.

## 권고 (가설을 시험하려면)
C-rate 사다리+GITT 로 kinetic 공제 → 남는 잔여 폭만이 평형 이질성 상한 → 독립 PSD 와 상관 검정 → 단일입자 dQ/dV 폭으로 ensemble 기여 상한 실측. (모델에 분포를 넣는다면 반경 단독이 아니라 일반 U_j 이질성 분포 + C-rate 식별구속으로 — 구현은 본 조사 범위 외, 검토 후.)

## 비고
- 위는 "마이크론 흑연·반경 단독·직접 역변환" 형태의 *무효* 판정이지 *반증*은 아니다. 나노/박편 흑연의 staging 전위 입경 의존 직접 데이터는 **공백(열린 문제)** — 가설의 나노 한정 변형은 검증 여지가 있다.
- 전체 근거·DOI·tier = `RADIUS_VERDICT.md`, 축별 카드 `10`~`13`, 종합 `20_synthesis.md`.

File: Claude/results/research/radius/BAND_VERDICT.md
# BAND_VERDICT — GITT 비-델타 + 밴드/DOS 채널 (Round 3 종합 답변)

> 사용자 재반론 2건에 답한다: (1) GITT(근평형)도 델타가 아니다 → 평형 이질성 실재? (2) 밴드 이론상 작은 입자 DOS narrowing → 입자크기 분포가 밴드에너지 차이로 U 분포를?
> 근거: 축 H(`41`)·I(`42`)·J(`43`) 카드 master 정독·삼각검증 + `40_scope_band.md`. R1·R2 문건 보존(addendum).
> 4-tier: 확정 / 근거미발견 / 추정 / 미검증. 작성 2026-06-30.

---

## 1. 두 줄 답
1. **점① 정당 — R2 "참 U 분포≈0"은 교정한다.** GITT 흑연 peak은 확실히 유한 폭(~10 mV). 단 그 폭은 *입자간 평형 U_j 분포*가 아니라 주로 **(b) 미평형/잔류 히스테리시스(GITT가 참 평형이 아님)** + **(a) 내재 전이 폭(RT/F·Ω)** + **(c) 구조 무질서(흑연화도)**다. (c)만 진짜 물질 이질성인데 **반경과 독립**.
2. **점② 개념은 옳으나 *입자 반경* 채널은 또 무효.** dQ/dV가 일종의 전자 DOS라는 틀은 1차 문헌으로 실증(Dahn 1992). 그러나 양자 가둠 밴드 narrowing은 관련 길이가 **입자경(µm)이 아니라 면내 결정자 La(nm)**이고, 마이크론 흑연에선 ΔE≲1 meV(sub-meV) — Gibbs-Thomson(R1)보다도 더 무시 가능. 살아남으려면 "반경 분포"가 아니라 "**결정자/도메인 La 분포**"여야 하는데 그건 구조 무질서(점①의 c)이고 역시 반경 독립.

---

## 2. 점① — GITT 비-델타의 진짜 기원 [H·J]

**사실 확인 [확정]**: GITT/준평형 흑연 staging peak은 유한 폭. OCV plateau는 완전 평탄이 아니고(non-zero dV/dx), C/100로도 0폭에 수렴 않고 포화. 잔여 척도 ~**10 mV**(stage 2→1) + 단상구간 ~RT/F(25.7 mV).

세 기원으로 분해 — **무게중심은 (b)**:
- **(b) ★미평형/잔류 히스테리시스 — 핵심 주범 [확정]**: GITT(I→0)가 *참* 평형이 아니다. Mercer et al. 2021(*JMCA* 9, 492, **10.1039/D0TA10403E**, 전문 정독): 흑연 **metastable AAAA stacking이 수 시간~수 일, 57°C서도 ~10 mV 잔존** → 휴지로 안 풀림, 측정 OCV는 참 평형과 "distinct quantity". Dreyer 2010(**10.1038/nmat2730**): 상분리계 히스테리시스가 **I→0에서도 소멸 안 함**. ∴ "GITT 비-델타 = 평형 U 분포"는 비약 — GITT 자체가 델타를 줄 평형이 아니다.
- **(a) 내재 전이 폭 [확정]**: 이상적 단결정도 유한 RT/F·Ω·staging 내부 질서·양끝 단상 꼬리로 완벽한 델타가 아님.
- **(c) 구조 무질서 = 유일한 *진짜 평형 물질 이질성* [확정(기작)·미검증(정량)]**: turbostratic 무질서 P·흑연화도가 평형 수준에서 staging 질서를 붕괴시켜 자리에너지(전이전위) 분포를 넓힘 — Dahn et al. 1995(*Science* 270, 590, **10.1126/science.270.5236.590**: `x_max=1−P`). soft/저흑연화 carbon의 sloping profile이 그 증거. ★단 **핸들은 합성·열처리 이력이지 입자 반경이 아니며 반경과 독립** — 사용자 "반경→U 분포"를 보강하지 않는 경쟁 원천.

→ **점① 판정**: GITT 잔여 폭은 실재하나 (b)+(a)가 지배하고, 진짜 평형 이질성 (c)는 반경 독립. "GITT 비-델타가 입자 반경 U 분포를 증명한다"로는 가지 못한다.

## 3. 점② — 밴드/DOS 채널 [I]

**(개념) dQ/dV ≈ 전자 DOS — 옳다 [확정]**: 삽입 전위 `V=(μ_Li⁺+μ_e⁻)/F`, 전자 몫 μ_e⁻=Fermi level, 기울기 **dV/dx=1/g(E_F)**(quantum/chemical capacitance). 흑연에서 **OCV(dx/dμ)→전자 DOS 역산이 Dahn et al. PRB 45, 3773 (1992), 10.1103/PhysRevB.45.3773으로 실증**(LiC₆/LiC₁₂ g(E_F)=0.25/0.12 (eV·C)⁻¹). 사용자의 "dQ/dV=일종의 DOS" 직관은 1차 문헌 지지. (단 전체 dQ/dV엔 이온 배열엔트로피·상전이 plateau 몫도 합산 — DOS가 유일 인자 아님.)

**(크기 채널) 입자경(µm)→밴드 narrowing→U 분포 — 무효 [추정+계산·확정(스케일)]**:
- 양자 가둠 ΔE 두 방법 교차계산: 경험식 Eg≈(1~2 eV·nm)/W, 유효질량 box ΔE=ħ²π²/2m*L². **수~수십 mV shift엔 가둠 크기 L≈5~50 nm 필요.** L=10 nm→~100 meV, 50 nm→~20 meV, **1 µm→~1 meV, 5 µm→~0.2 meV(sub-meV)**.
- ★결정적: Li 삽입·전자 채움의 관련 가둠 길이는 **입자 직경(µm)이 아니라 면내 결정자 La**(그래핀 도메인). 실제 흑연 La ≳ 수십 nm~µm → ΔE ≲ 1 meV ≪ staging 간격(수십 mV) → **무시 가능**.
- 입자경(µm)→전위 shift를 전자구조 채널로 귀속한 흑연 선례 **근거미발견**(문헌은 표면/SEI·동역학·결함으로 설명).

→ **점② 판정**: 밴드/DOS 틀은 옳지만, "흑연 입자경(µm) 분포 → 밴드 폭 차이 → U 분포"는 **입자경 채널로 성립 불가**(sub-meV). 물리 *방향*(작은 결정자 DOS narrowing)은 옳으나 켜지는 스케일이 입자경보다 1~3 자릿수 작다. 살아남는 재정식화 = "**결정자/도메인 La 분포**"(나노결정·고결함 분획) → 그러나 이는 §2의 (c) 구조 무질서이고 **반경 독립**.

---

## 4. 3-라운드 통합 — 반복되는 패턴
| 채널 | 5 µm 흑연 규모 | 유의 스케일 | 평형/동역학 | 반경이 핸들? |
|---|---|---|---|---|
| 표면에너지 Gibbs-Thomson (R1) | ~0.01–0.05 mV | <50 nm | 평형 | (무효) |
| 양자가둠 밴드 (R3) | ~0.0002–0.001 mV | <50 nm (La) | 평형 | (무효) |
| kinetic 분산 τ∝r² (R2) | ~수~수십 mV | µm서 유효 | **동역학(GITT서 소멸)** | ★예(동역학) |
| 미평형/히스 (R3-H) | ~10 mV | — | 준안정 | 아니오 |
| 구조 무질서 (R3-J) | 흑연화도 의존 | — | **평형** | 아니오(합성) |
| 내재 RT/F·Ω (R3) | ~26 mV floor | — | 평형 | 아니오 |

★**패턴**: *입자 반경*을 *평형* U 분포의 핸들로 삼으려는 시도는 — 표면에너지든 밴드든 — **마이크론에선 전부 무효**(모든 평형 크기결합이 nm 스케일에서만 켜짐). 반경은 **오직 동역학적으로만**(R2) peak에 들어오고 GITT서 사라진다. GITT서 남는 진짜 평형 이질성은 (미평형 + 내재폭 + 구조무질서)이고 어느 것도 반경이 핸들이 아니다.

## 5. 그래서 dQ/dV 종모양이 인코딩하는 "분포"의 정체
dQ/dV는 진짜로 분포를 담는다 — 단 그것은 **상태 에너지의 분포**(전자 DOS + 배치 엔트로피 + 상호작용 Ω + 구조 무질서)이지 *입자 반경 분포*가 아니다. 지배 성분:
- **입자 내 열역학**(내재 폭·Ω·DOS) — 기본 형상.
- **미평형/히스**(경로 의존, GITT서도 잔존).
- **구조 무질서**(흑연화도 이질성) — 진짜 평형 물질 U 분포, 반경 독립.
- **kinetic 과전압 분산**(크기 kinetic 분산 포함, R2) — 유한 전류서만, GITT서 소멸.

## 6. 실측 처방 (사용자 두 질문을 데이터로 가르기)
- **점① 분해**: GITT 후 *장시간*(수일) 완화 추적 → 안 풀리면 (b)미평형. 온도 ↑(57°C) 후에도 ~10 mV 남으면 metastable stacking(Mercer). 흑연화도 다른 시료 비교 → (c) 분리.
- **점② 검증**: 동일 흑연을 입자경만 분급(같은 흑연화도)해 GITT dQ/dV 비교 → 평형 폭이 입자경에 *무감*하면 밴드/반경 채널 기각. La(XRD Raman) ↔ 폭 상관 → 구조무질서 채널 확인.
- **모델**: 평형 baseline = 내재 폭(Ω·RT/F) + 구조무질서 분포(La 기반); 거기에 R2의 kinetic L_V·PSD 합성곱을 올림. 반경은 동역학 항에만 들어간다.

## 7. 핵심 근거 DOI
- GITT 미평형/히스: Mercer 2021 **10.1039/D0TA10403E**(전문); Dreyer 2010 **10.1038/nmat2730**.
- 구조 무질서→전압형상: Dahn 1995 **10.1126/science.270.5236.590**(x_max=1−P); 흑연화도↔entropy 10.1016/j.jpowsour.2006.10.024.
- dQ/dV=전자 DOS: Dahn et al. PRB 1992 **10.1103/PhysRevB.45.3773**; quantum capacitance arXiv:1001.4690.
- 양자가둠 스케일: Son-Cohen-Louie PRL 2006 10.1103/PhysRevLett.97.216803; Merino-Díez ACS Nano 2018 10.1021/acsnano.7b06765.

> abstract/snippet·paywall(Mercer 외 본문 일부·Dahn PRB PDF·Science/JPS 403)은 각 카드 tier 강등 표기. 핵심 정량(Mercer ~10 mV 전문·양자가둠 ΔE 직접계산·Dahn 1995 x_max=1−P 서지)은 검증. apparent 절대 mV·입자간 평형 U 분포 직접 정량은 [근거미발견/미검증] = 열린 문제.

File: Claude/results/research/radius/CODE_w_check.md
# v11_final.py 실측 — 종모양 vs 뾰족이, w/w_eff 검증 (코드 실행 결과)

> 그림: `fig_bell_vs_spike.png`(코드 실제 출력). 코드 원형 불가침("1바이트도 변조 X") — 본 문건은 *관찰·보고*만, 코드 수정 X.

## 측정값 (단일 LiC₆ 전이, equilibrium(), T=298.15K)
| 경우 | peak 높이 | FWHM | 면적(Q=0.5여야) | 판정 |
|---|---|---|---|---|
| 기본 w=12 mV | 10.42 | **42.3 mV** | 0.499 | ✓ 정상 종(area 보존) |
| **코드 use_w_eff** (w 없음·Ω=13000) | 97.31 | **90.6 mV** | **9.294** | ✗ 더 넓고 18.6× 부푼 깨진 종 |
| 의도된 w_eff (n=0.05 일관 적용) | 97.31 | 4.5 mV | 0.500 | 진짜 뾰족이(코드는 안 함) |

## 결론
1. **코드는 뾰족이가 아니라 종모양을 그린다.** 기본 출력(full dQ/dV: 4 transition + kinetic tail)은 구조적 종 곡선. 단일 전이 = FWHM 42 mV 정상 종, 면적=Q 보존. → "뾰족이만 나온다/비정상 그래프"는 기본 상태에서 일어나지 않음.
2. **use_w_eff는 뾰족이를 만들지 않는다 — 오히려 깨져 있다.** ξ_eq의 logistic 폭은 `func_ksi_eq` 내부에서 `func_w(T,n)`로 계산되는데, w_eff 경로(`'w'`·`'n'` 없음)에서 `_n_factor`가 **n=1**을 돌려 폭=`RT/F`=25.7 mV(넓음). 그런데 진폭은 `÷w_eff(1.28 mV)`. **둘이 어긋나** 폭은 그대로(오히려 25.7mV로 기본보다 넓음)이고 진폭만 ~18배 부풀어 **면적 보존(∫dξ=1)이 깨진다**(area 9.3 vs Q 0.5). 즉 w_eff는 (a) 물리적으로 거꾸로(Ω↑→델타로 narrowing)일 뿐 아니라 (b) 코드 구현이 ξ_eq 폭과 분모 w 불일치로 **버그**.
3. ★코드 정합 조건: `_width`와 `func_ksi_eq`의 폭이 일치해야 면적이 보존됨. 기본 경로는 `_n_factor`가 'w'에서 n=w·F/RT를 역산해 `func_w(T,n)=w`=분모 w → **일치(정상)**. w_eff 경로만 불일치.

## 함의
- **w는 강한 1차 전이(이 staging 4개 전부 Ω>2RT)에서 자유 피팅 파라미터**가 맞다(v4/v5 "현상학적 피팅 폭"). 코드 기본도 명시 w(12~20mV)+use_w_eff=False로 이미 그렇게 씀.
- **use_w_eff는 비활성/제거 권장**: 켜도 staging엔 'w'가 있어 적용 안 됨(이중 가드). 'w' 없는 전이에 켜면 깨진 넓은 종. 의미 없음.
- **v8 정정 필요**: w_eff를 "상호작용이 종을 좁힘"으로 유도해 두었으나, 코드는 그렇게 구현하지 않고(불일치) 물리적으로도 거꾸로. v8은 w를 두-상=자유 피팅 폭 / 단상=nRT/F 평형 예측으로 구분하고 w_eff 절을 (제거 또는 "Ω<2RT 단상 한정 + ξ_eq 폭과 동시 적용해야 면적 보존" 경고와 함께) 바로잡아야.

## 미해결/주의
- 이건 *코드 버그 보고*다. 코드 원형 불가침 지침상 master는 수정하지 않음 — 사용자 결정 필요(use_w_eff 제거 / ξ_eq·_width 폭 일치 수정 / v8 문서 정정).

File: Claude/results/research/radius/DOCS_say_about_distribution.md
# 문건이 종모양/분포를 어떻게 설명하는가 — v3·v4·v5 vs v8 (verbatim 대조)

> 사용자 질문: "저 분포는 v8 혹은 이전 v3·v4에서 뭐라고 설명하더냐?" → 문건 직접 grep·정독.

## v3(Fable_v3)·v4(Opus_v4)·v5(Opus_v5) — ★분포를 *명시적으로* 설명 (셋 다 동일 골격)
**핵심 문장(v4 line 2084–2089 / v3 line 2080 / v5 line 882, verbatim):**
> "분기가 존재하는 영역($\Omega_j>2RT$)의 평형 기여는 plateau — 이상적으로는 무한히 날카로운 선 — 인데, 실측 peak 가 유한 폭의 종으로 보이는 까닭은 **두 가지 broadening** 이다. **입자마다 분기 전위가 조금씩 달라 선이 입자 분포의 폭만큼 번지고(다입자 그림), 동역학 지연이 비대칭 꼬리를 더한다.** 따라서 분기 영역의 폭 $w_j$ 는 평형 예측이 아니라 broadening 이 정하는 **현상학적 피팅 폭**이다 — 단상 영역에서 $w_j$ 가 …검증 가능한 평형 예측인 것과 지위가 다르다."

→ 즉 v3/v4/v5는 사용자 질문(Ω>2RT 델타가 왜 종?)에 **이미 답했다**: 종 = (1) **입자간 분기(전이) 전위 분포** [방향 공통] + (2) **동역학 지연 꼬리** [방향별]. 강1차 구간의 $w_j$ 는 평형값이 아니라 현상학적 피팅 폭.

**+ 배리어 분포 절(v4/v3 §"입자 분포 — 같은 온도가 산포를 키운다", line ~1611/1605):**
- "실제 전극은 입자 집단이고, 입자마다 **크기·결정성·국소 환경**이 달라 활성화 장벽이 한 값이 아니라 분포 $\rho_G(G)$ 를 이룬다." 각 집단 $L_q(G)\propto e^{(G-\chi\mathcal A)/RT}$ → 꼬리의 용량분율 가중 합(식 superpose) → stretched/KWW 꼬리. $\rho_G\to\delta$ 면 단일지수로 환원.
- ★**역문제 경고(v4 line 1650 / v3 1644, verbatim)**: "$\rho_G$ 는 꼬리에서 **역산하지 않는다. stretched 꼬리에서 분포로의 역문제는 악조건(ill-posed)** … 입자 크기·구조 분포에서 **forward 로 모형**해 넣고 예측을 데이터와 대조한다(구체 분포족과 **입자 크기→G 맵은 이후 장의 소관**)."
- line 2028(v3): "입자마다 분기 전위가 조금씩 달라, **입자들이 한 번에 하나씩 전환**하며…"(Dreyer 다입자 그림).

## v8(v8-11) — 분포를 *단순화로 제거*
grep 결과 v8-11.tex 엔 `\rho_G`·"입자 분포" 절·"두 가지 broadening"·"현상학적 피팅 폭" **없음**(Boltzmann 분포·broadened 꼬리 라벨 등 일반 언급만). v8은 **단일 유효입자**로: 평형 폭 $w=nRT/F$(또는 $w_{eff}$) + **단일 kinetic lag $L_V$**(causal lowpass 꼬리). 분포는 유효 $w$·$L_V$ 로 흡수.

## 연구(R1–R3) 결론과의 대응 — 문건은 "구조"는 맞았고, 연구는 "원인"을 채운다
| 문건의 설명(v3/v4/v5) | 연구가 밝힌 물리적 원인 |
|---|---|
| (1) "입자마다 분기 전위 분포" (다입자, 방향공통) | apparent-U=U_j+η 분포. **평형 U_j 분포는 작음/반경독립**(R1·R3): 반경→U_j 열역학·밴드 둘 다 마이크론서 무시; 진짜 평형 이질성=구조무질서(흑연화도)+미평형/히스 |
| (2) "동역학 지연 꼬리" (방향별) | R2: kinetic lag $L_V$; **입자 크기 kinetic 분산**(τ∝r²)이 여기 들어감(C-rate 비례·저율 소멸) |
| $\rho_G(G)$ 배리어 분포 ← 입자 크기·결정성·국소환경 | = R2 동역학 분산의 정식화. 크기가 들어오는 **올바른(동역학) 채널** |
| "$\rho_G$ 역산 금지·forward-only·ill-posed" | = R1 결론과 **정확히 일치**(1종 Fredholm·DRT 동형) |
| "입자 크기→G 맵은 이후 장 소관" | 미완 — R2가 그 맵(τ∝r²·Yang2023)을 채움 |

→ **사용자 본인 v3/v4/v5가 이미 옳은 골격(델타+두 broadening, forward-only, ill-posed)을 담았고, v8이 단순화로 덜어냈다.** 연구는 "입자간 분기전위 분포"의 *물리적 정체*(대부분 kinetic+구조무질서, 평형 반경분포 아님)를 규명해 그 빈칸을 채운다.
